Repository: kevcruse96/bfo-impurityphase-analysis

# BiFeO<sub>3</sub> sol-gel thin film text mining

Dataset and associated model training / analysis scripts for __Text-mining the literature to inform experiments and rationalize impurity phase formation for BiFeO<sub>3</sub>__.

Curated and validated dataset is found in ```/data/bfo_df_20230211.csv```

```df_prep.ipynb``` processes the dataset into appropriate dataframes for EDA and modeling

File: data/bfo_df_20221019.csv (part 2 of 6)
p_degC,age_days,age_temp_degC,low_coating_time_sec,low_coating_rpm,high_coating_time_sec,high_coating_rpm,dry_time_min,dry_degC,layer_prebake_time_min,layer_prebake_degC,layer_annealing_time_min,layer_annealing_degC,layers,final_prebake_time_min,final_prebake_degC,final_annealing_time_hr,final_annealing_degC,atmosphere,reported_impurities,space_group,main_XRD_peaks,thin_film_thickness_nm,Bi(NO3)3-5H2O,Fe(NO3)3-9H2O,Bi2O3,Bi_acetate,Fe_acetate,Fe_acetylacetonate,Fe_pentanedionate,Fe_citrate,separate_hydrolysis,2-methoxyethanol,ethylene_glycol,poly_EG,methylethylene_glycol,trimethylene_glycol,acetic_acid,glacial_acetic_acid,nitric_acid,citric_acid,acetic_anhydride,EG_acetic_ratio,ethanol,ethanolamine,diethanolamine,ethylenediamine,acetone,acetylacetone,ammonium_hydroxide,PEO-PPO-PEO,PVP,DMF,formamide,water,blank,validation_KC,validation_VB,Validation_Notes,Extraction_Notes,
1,https://link.springer.com/content/pdf/10.1007/s00339-016-9628-3.pdf,10.1007/s00339-016-9628-3,bi_nitrate_pentahydrate,,fe_nitrate_nonahydrate,,1.1,,2_methoxyethanol,50,,,,,,,,,,,,,,,,,,,0.2,,Pt/Ti/SiO2/Si,Si(100),3,50,2,25,15,400,30,4000,,,5,280,5,550,12,,,0.333333333,550,O2,[],R3c,"(012), (104), (110)",,1,1,0,0,0,0,0,0,0,1,0,0,0,0,0,0,0,0,0,0,0,0,0,0,0,0,0,0,0,0,0,0,0,,completed,"RTA for intermediate annealing, assumed atmosphere for final annealing","coating, prebake (280 5min), anneal (550 5min) repeated 12 times; final annealing 550 20min; substrate impurities (might be Fe-rich phase?); Er, Ti doping",
89,,10.1016/j.materresbull.2009.03.011,bi_nitrate_pentahydrate,,fe_nitrate_nonahydrate,,1.05,,,,ethylene_glycol,,,citric_acid,,,,,,,,,,,,,,,,,Pt/Ti/SiO2/Si,,,90,,,,,,,,,,,,,,,,2,500,O2,"['unknown', 'Bi36Fe24O57', 'Bi2O3']",,"(110), (012), (200)",275,1,1,0,0,0,0,0,0,0,0,1,0,0,0,0,0,0,1,0,0,0,0,0,0,0,0,0,0,0,0,0,0,0,,Completed,"After deposition of the top electrode, the film was thermal treated in a tube furnace at 300 °C for 1 h in oxygen atmosphere.",XRD pattern seems kind of sketchy,
90,,10.1016/j.materresbull.2009.03.011,bi_nitrate_pentahydrate,,fe_nitrate_nonahydrate,,1.05,,,,ethylene_glycol,,,citric_acid,,,,,,,,,,,,,,,,,Pt/Ti/SiO2/Si,,,90,,,,,,,,,,,,,,,,2,500,N2,"['unknown', 'Bi36Fe24O57', 'Bi2Fe4O9', 'Bi2O3']",,"(110), (012), (200)",275,1,1,0,0,0,0,0,0,0,0,1,0,0,0,0,0,0,1,0,0,0,0,0,0,0,0,0,0,0,0,0,0,0,,Completed,"After deposition of the top electrode, the film was thermal treated in a tube furnace at 300 °C for 1 h in oxygen atmosphere.",XRD pattern seems kind of sketchy,
91,https://link.springer.com/content/pdf/10.1007/s10854-018-0364-7.pdf,10.1007/s10854-018-0364-7,bi_nitrate_pentahydrate,5.094 g,fe_nitrate_nonahydrate,4.04 g,1.05,,2_methoxyethanol,40,,,,,,,,,,,acetic_anhydride,10,,,4,,,,0.2,,FTO,,12,,,,,,30,4000,,,,,5,600,6,,,,,air,[],R3c,"(012), (104), (110)",200,1,1,0,0,0,0,0,0,0,1,0,0,0,0,0,0,0,0,1,0,0,0,0,0,0,0,0,0,0,0,0,0,0,,Completed,RTA,"no impurity discussion, looks pure though from XRD; coat/anneal repeated 6 times",
92,https://link.springer.com/content/pdf/10.1007/s10854-016-5548-4.pdf,10.1007/s10854-016-5548-4,bi_nitrate_pentahydrate,,fe_nitrate_nonahydrate,,1.05,,2_methoxyethanol,,ethylene_glycol,,,,,,,,,,acetic_anhydride,,,,,,,,0.25,,Pt/Ti/SiO2/Si,Si(100),3,,,,,,30,3000,,,10,350,,,several,,,0.25,550,air,[],R3c,"(012), (104), (110)",300,1,1,0,0,0,0,0,0,0,1,1,0,0,0,0,0,0,0,1,0,0,0,0,0,0,0,0,0,0,0,0,0,0,,Completed,RTA,"MOE/EG first, then acetic anhydride; Ca, Ti doping; coat/prebake repeated",
93,https://link.springer.com/article/10.1007/s10854-016-4509-2,10.1007/s10854-016-4509-2,bi_nitrate_pentahydrate,,fe_nitrate_nonahydrate,,1.1,,2_methoxyethanol,,,,,acetic_acid,,,,,,,,,,,,,,,,,ITO,,2,50,,,,,40,4000,,,5,300,,,2,,,1,575,air,['Fe2O3'],R3c,"(012), (104), (110)",156,1,1,0,0,0,0,0,0,0,1,0,0,0,0,1,0,0,0,0,0,0,0,0,0,0,0,0,0,0,0,0,0,0,,Completed,,"stirred at RT, then increase temp to 50C, until clear reddish brown sol appeared; coat/prebake repeated",
94,,10.1007/s10854-016-4509-2,bi_nitrate_pentahydrate,,fe_nitrate_nonahydrate,,1.1,,2_methoxyethanol,,,,,acetic_acid,,,,,,,,,,,,,,,,,ITO,,2,50,,,,,40,4000,,,5,300,,,4,,,1,575,air,['Fe2O3'],R3c,"(012), (104), (110)",206,1,1,0,0,0,0,0,0,0,1,0,0,0,0,1,0,0,0,0,0,0,0,0,0,0,0,0,0,0,0,0,0,0,,Completed,,"stirred at RT, then increase temp to 50C, until clear reddish brown sol appeared; coat/prebake repeated",
95,,10.1007/s10854-016-4509-2,bi_nitrate_pentahydrate,,fe_nitrate_nonahydrate,,1.1,,2_methoxyethanol,,,,,acetic_acid,,,,,,,,,,,,,,,,,ITO,,2,50,,,,,40,4000,,,5,300,,,6,,,1,575,air,['Fe2O3'],R3c,"(012), (104), (110)",270,1,1,0,0,0,0,0,0,0,1,0,0,0,0,1,0,0,0,0,0,0,0,0,0,0,0,0,0,0,0,0,0,0,,Completed,,"stirred at RT, then increase temp to 50C, until clear reddish brown sol appeared; coat/prebake repeated",
96,,10.1007/s10854-016-4509-2,bi_nitrate_pentahydrate,,fe_nitrate_nonahydrate,,1.1,,2_methoxyethanol,,,,,acetic_acid,,,,,,,,,,,,,,,,,ITO,,2,50,,,,,40,4000,,,5,300,,,8,,,1,575,air,['Fe2O3'],R3c,"(012), (104), (110)",388,1,1,0,0,0,0,0,0,0,1,0,0,0,0,1,0,0,0,0,0,0,0,0,0,0,0,0,0,0,0,0,0,0,,Completed,,"stirred at RT, then increase temp to 50C, until clear reddish brown sol appeared; coat/prebake repeated",
97,https://www.sciencedirect.com/science/article/pii/S0167577X18302659,10.1016/j.matlet.2018.02.059,bi_nitrate_pentahydrate,5.094 g,fe_nitrate_nonahydrate,4.04 g,1.05,,2_methoxyethanol,40,,,,,,,,,,,acetic_anhydride,,,,,,,,0.2,,FTO,,12,,1,,,,30,4000,,,,,5,600,several,,,,,air,[],R3c,"(012), (104), (110)",200,1,1,0,0,0,0,0,0,0,1,0,0,0,0,0,0,0,0,1,0,0,0,0,0,0,0,0,0,0,0,0,0,0,,Completed,,"two-step until clear brown, MOE then acetic anhydride; coat/anneal repeated",
98,https://aip.scitation.org/doi/full/10.1063/1.3078822,10.1063/1.3078822,bi_nitrate_pentahydrate,,fe_acetylacetonate,,,TRUE,2_methoxyethanol,,,,,acetic_acid,,,,,,,acetic_acid_glacial,,,,,,,,0.1,,Pt/Ti/SiO2/Si,Si(100),,,,,,,,4000,,,11,450,,,several,,,1,650,N2,"['Bi25FeO39', 'Bi2Fe4O9']",,"(010), (110), (-110), (-111), (-1-12)",300,1,0,0,0,0,1,0,0,0,1,0,0,0,0,0,1,0,0,0,0,0,0,0,0,0,0,0,0,0,0,0,0,0,,Completed,,coat/prebake repeated,
99,https://www.sciencedirect.com/science/article/pii/S0167577X11014674,10.1016/j.matlet.2011.12.042,bi_nitrate_pentahydrate,,fe_nitrate_nonahydrate,,1.05,,2_methoxyethanol,,,,,acetic_acid,,acetylacetone,,,,,,,,,,ethanolamine,,,0.15,,glass,,0.3333333,70,,,10,500,30,3000,3,200,5,300,5,550,10,,,,,O2,['unspecified'],R3c,"(100), (110)",100,1,1,0,0,0,0,0,0,1,1,0,0,0,0,1,0,0,0,0,0,0,1,0,0,0,1,0,0,0,0,0,0,0,,Completed,,"separate dissolving of substances; stirring at RT, then raised to 70C after everything added; Bi excess and precursor concentration taken from 10.1016/j.jallcom.2011.10.011; coat/prebake/anneal repeated 10 times; NBT suppresses impurity",
100,https://aip.scitation.org/doi/full/10.1063/1.4813133,10.1063/1.4813133,bi_nitrate_pentahydrate,,fe_nitrate_nonahydrate,,1,,2_methoxyethanol,10,,,,nitric_acid,,,,,,,,,,,,,,,0.5,,Si,Si(100),0.5,,,,,,,,,,5,350,,,,,,0.16666667,600,air,[],R3c,"(012), (104), (110)",,1,1,0,0,0,0,0,0,0,1,0,0,0,0,0,0,1,0,0,0,0,0,0,0,0,0,0,0,0,0,0,0,0,,Completed,,Pr doping,
101,https://aip.scitation.org/doi/full/10.1063/1.3283919,10.1063/1.3283919,bi_acetate,,fe_acetylacetonate,,,,2_methoxyethanol,,,,,,,,,,,,,,,,,,,,0.22,,Pt/Ti/SiO2/Si,,,,,,,,,,,,,260,,,,,,1,650,O2,[],R3c,"(100), (110), (-110), (200)",200,0,0,0,1,0,1,0,0,0,1,0,0,0,0,0,0,0,0,0,0,0,0,0,0,0,0,0,0,0,0,0,0,0,,Completed,,"Gd, Mn doping",
102,https://www.sciencedirect.com/science/article/pii/S0955221909002301,10.1016/j.jeurceramsoc.2009.05.005,bi_nitrate_pentahydrate,,fe_nitrate_nonahydrate,,1.05,,2_methoxyethanol,,,,,acetic_acid,,,,,,,,,,,,,,,0.2,,Pt/Si ,Si(111),3,25,,,,,25,3000,2,240,10,400,20,600,6,,,,,air,[],R3m,"(100), (110), (1-10)",178,1,1,0,0,0,0,0,0,0,1,0,0,0,0,0,0,0,0,0,0,0,0,0,0,0,0,0,0,0,0,0,0,0,,Completed,,Cr doping; coat/prebake/anneal repeated 3 times,
103,https://link.springer.com/article/10.1007/s10854-018-0528-5,10.1007/s10854-018-0528-5,bi_nitrate_pentahydrate,,fe_nitrate_nonahydrate,,1.05,,2_methoxyethanol,,ethylene_glycol,,,,,,,,,,acetic_anhydride,,,,,,,,0.25,,Pt/Ti/SiO2/Si,Si(100),13,,,,,,30,3000,,,10,350,,,6,,,0.5,600,air,[],R3c,"(012), (104), (110), (024), (211)",,1,1,0,0,0,0,0,0,0,1,1,0,0,0,0,0,0,0,1,0,0,0,0,0,0,0,0,0,0,0,0,0,0,,Completed,,"acetic anhydride added last, stirred first 1hr then 12hrs; Zn, Ti doping; coat/prebake repeated 6 times",
104,https://www.sciencedirect.com/science/article/pii/S092583881932657X,10.1016/j.jallcom.2019.07.154,bi_nitrate_pentahydrate,5.0932 g,fe_nitrate_nonahydrate,4.0399 g,1.05,,2_methoxyethanol,,ethylene_glycol,,,acetic_acid,,,,,,,,,,,,,,,0.25,,glass/FTO,,0.666666,80,0.5,25,,,40,3000,,,,,,,2,,,2,550,air,[],R3c,"(012), (104), (110)",460,1,1,0,0,0,0,0,0,0,1,1,0,0,0,1,0,0,0,0,0,0,0,0,0,0,0,0,0,0,0,0,0,0,,Completed,Stirring at room T for 12 h considered as aging,mole ratio calculated from mass; is 12hr stirring considered aging? only coat repeated twice,
105,https://www.sciencedirect.com/science/article/pii/S030488530400664X,10.1016/j.jmmm.2004.06.014,bi_oxyde,,fe_citrate,,,TRUE,,,ethylene_glycol,30 ml,,nitric_acid,,citric_acid,50 ml,,,,,,,,,,,,,,STO/LAO,STO/LAO(001),6,75,,,,,,4000,,,120,400,,,,,,12,780,air,[],,"(001), (002)",300,0,0,1,0,0,0,0,1,0,0,1,0,0,0,0,0,1,1,0,0,0,0,0,0,0,0,0,0,0,0,0,0,0,,Completed,Prebake time is assumed - just big number,"confusing recipe, might delete",
106,,10.1016/j.jmmm.2004.06.014,bi_acetate,,fe_acetylacetonate,,,TRUE,,,,,,acetic_acid,,,,,,,acetone,,,,,ethylenediamine,,,,3.75,STO/LAO,STO/LAO(001),3.5,60,,,,,,4000,,,120,400,,,,,,12,780,air,['Bi2Fe4O9'],,"(001), (002)",300,0,0,0,1,0,1,0,0,1,0,1,0,0,0,1,0,0,0,0,0,0,0,0,1,1,0,0,0,0,0,0,0,0,,Completed,Prebake time is assumed - just big number,"confusing recipe, might delete",
107,https://pubs.rsc.org/en/content/articlehtml/2015/tc/c5tc00814j,10.1039/C5TC00814J,bi_nitrate_pentahydrate,,fe_nitrate_nonahydrate,,,,2_methoxyethanol,,,,,acetic_acid,,,,,,,acetic_acid_glacial,,,,,,,,0.2,,FTO,,0.5,25,1,,,,20,4000,,150,10,300,1,550,several,,,,,N2,[],R3c,"(012), (104), (110)",250,1,1,0,0,0,0,0,0,0,1,0,0,0,0,0,1,0,0,0,0,0,0,0,0,0,0,0,0,0,0,0,0,0,,Completed,,only stir time given after everything added; coat/prebake/anneal repeated ,
108,https://aip.scitation.org/doi/full/10.1063/1.2812594,10.1063/1.2812594,bi_nitrate_pentahydrate,,fe_nitrate_nonahydrate,,,,,,,,,,,,,,,,,,,,,,,,0.2,,Pt/Ti/SiO2/Si,Si(100),,,,,,,30,3000,3,240,10,350,,,several,,,0.16666667,550,N2,[],R3c,"(012), (104), (110)",,0,0,0,0,0,0,0,0,0,0,0,0,0,0,0,0,0,0,0,0,0,0,0,0,0,0,0,0,0,0,0,0,0,,Completed,,"Mn doping, no precursor information given (looks like solution was purchased?)",
109,https://www.sciencedirect.com/science/article/pii/S0040609012008103,10.1016/j.tsf.2012.06.079,bi_nitrate_pentahydrate,,fe_nitrate_nonahydrate,,,TRUE,2_methoxyethanol,,,,,acetic_acid,,,,,,,,,,,,,,,0.5,,Pt/Ti/SiO2/Si,Si(100),,25,0.5,25,,,30,2500,2,120,3,300,,,15,,,1,550,N2,[],R3c,"(012), (104), (110)",300,1,1,0,0,0,0,0,0,1,1,0,0,0,0,1,0,0,0,0,0,0,0,0,0,0,0,0,0,0,0,0,0,0,,Completed,,Co doping,
110,https://www.sciencedirect.com/science/article/pii/S0925838818337848,10.1016/j.jallcom.2018.10.112,bi_nitrate_pentahydrate,,fe_nitrate_nonahydrate,,,,2_methoxyethanol,,,,,,,,,,,,,,,,,,,,,,Si,,,,,,6,1500,20,5000,,,4,400,,,several,,,2,550,air,[],R3c,"(012), (104), (110)",414,1,1,0,0,0,0,0,0,0,1,0,0,0,0,0,0,0,0,0,0,0,0,0,0,0,0,0,0,0,0,0,0,0,,Completed,,coat/prebake repeated,
111,https://www.sciencedirect.com/science/article/pii/S0167577X16315543,10.1016/j.matlet.2016.09.094,bi_nitrate_pentahydrate,,fe_nitrate_nonahydrate,,1.05,,,,ethylene_glycol,,,acetic_acid,,,,,,,,,,,,,,,,,quartz,,,,,,,,,,,,,,,600,several,,,,,air,[],R3c,"(101), (110)",175,1,1,0,0,0,0,0,0,0,0,1,0,0,0,1,0,0,0,0,0,0,0,0,0,0,0,0,0,0,0,0,0,0,,Completed,RTA,no explicit discussion on purity of BFO film; coat/anneal repeated,
112,https://aip.scitation.org/doi/full/10.1063/1.3436593,10.1063/1.3436593,bi_nitrate_pentahydrate,,fe_acetylacetonate,,1,TRUE,2_methoxyethanol,,,,,acetic_acid,,,,,,,acetic_acid_glacial,,,,,,,,0.1,,Pt/Ti/SiO2/Si,Si(100),1,,,,,,,,,,5,450,,,28,,,1,650,N2,[],R3c,"(012), (104), (110)",350,1,0,0,0,0,1,0,0,1,1,0,0,0,0,0,1,0,0,0,0,0,0,0,0,0,0,0,0,0,0,0,0,0,,Completed,,Zr doping; coat/prebake repeated,
113,https://www.sciencedirect.com/science/article/pii/S0022024808001310,10.1016/j.jcrysgro.2008.02.003,bi_nitrate_pentahydrate,,fe_nitrate_nonahydrate,,1.05,,2_methoxyethanol,,,,,,,,,,,,acetic_anhydride,,,,,,,,0.3,,glass/ITO,,0.5,25,,,,,15,4000,,,3,350,5,500,several,,,,,O2,[],R3c,"(010), (110), (-110)",,1,1,0,0,0,0,0,0,0,1,0,0,0,0,0,0,0,0,1,0,0,0,0,0,0,0,0,0,0,0,0,0,0,,Completed,,"AA added after 30 min, no time after; Ce doping; coat/prebake/anneal repeated",
114,https://www.sciencedirect.com/science/article/pii/S0264127516306463,10.1016/j.matdes.2016.05.042,bi_nitrate_pentahydrate,,fe_nitrate_nonahydrate,,1.05,,2_methoxyethanol,,,,,acetic_acid,,,,,,,acetic_acid_glacial,,,,,,,,0.1,,glass/ITO,,,,,,,,20,3000,,,5,300,,,several,,,0.75,550,N2,[],R3c,"(101), (110)",350,1,1,0,0,0,0,0,0,0,1,0,0,0,0,0,1,0,0,0,0,0,0,0,0,0,0,0,0,0,0,0,0,0,,Completed,"Say 'dry', but assume prebacking by T","Mn, Ce doping; hard to tell what steps are repeated",
115,https://aip.scitation.org/doi/full/10.1063/1.3000478,10.1063/1.3000478,bi_nitrate_pentahydrate,,fe_nitrate_nonahydrate,,,,2_methoxyethanol,,nn_dimethylformamide,,,acetic_acid,,acetylacetone,,,,,,,,,,,,,0.3,4.5,Pt/TiN/Si3N4/Si,Si(100),4,45,,,,,20,3000,10,120,30,420,,,several,,,1,600,N2,[],R3c,"(012), (104), (110)",,1,1,0,0,0,0,0,0,0,1,0,0,0,0,0,1,0,0,0,0,0,0,0,0,0,1,0,0,0,1,0,0,0,,Completed,,coat/prebake repeated,
116,https://www.sciencedirect.com/science/article/pii/S0167577X15301646,10.1016/j.matlet.2015.06.127,bi_nitrate_pentahydrate,,fe_nitrate_nonahydrate,,1.1,,ethanol,10,ethylene_glycol,12,,,,,,,,,,,,,,,,,,,glass/ITO/TiO2,,1.5,80,0.5,80,,,15,3000,1,150,,275,,,10,,,0.5,450,air,['Bi2Fe4O9'],,"(100), (014), (110)",600,1,1,0,0,0,0,0,0,0,0,1,0,0,0,0,0,0,0,0,0,1,0,0,0,0,0,0,0,0,0,0,0,0,,Completed,rhombohedral,layered structure; coat/prebake repeated,
117,https://www.sciencedirect.com/science/article/pii/S0025540812007040,10.1016/j.materresbull.2012.09.026,bi_nitrate_pentahydrate,,fe_nitrate_nonahydrate,,,,2_methoxyethanol,,,,,acetic_acid,,,,,,,,,,,,,,,0.5,,Pt/Ti/SiO2/Si,,,,,,,,,,,,3,300,,,15,,,1,550,N2,[],,"(012), (104), (110)",300,1,1,0,0,0,0,0,0,0,1,0,0,0,0,1,0,0,0,0,0,0,0,0,0,0,0,0,0,0,0,0,0,0,,Completed,rhombohedral,"no explicit discussion on purity of BFO film, appears phase-pure; coat/prebake repeated 15 times",
118,https://www.sciencedirect.com/science/article/pii/S1369800119324734,10.1016/j.mssp.2020.104937,bi_nitrate_pentahydrate,1.21 g,fe_nitrate_nonahydrate,0.97 g,1.04,,2_methoxyethanol,,,,,acetic_acid,,,,,,3,,,,,,,,,0.1,,glass/ITO,,2,,1,,,,,,,70,,,,,,,,1,550,air,[],R3c,"(012), (104), (110)",120,1,1,0,0,0,0,0,0,0,1,0,0,0,0,1,0,0,0,0,0,0,0,0,0,0,0,0,0,0,0,0,0,0,,Completed,,mol ratio calculated from mass; Cr doping; might need to calculate Bi excess; guessing MOE/acetic acid ratio is reversed,
119,https://www.sciencedirect.com/science/article/pii/S0167577X1530714X,10.1016/j.matlet.2015.10.062,bi_nitrate_pentahydrate,,fe_nitrate_nonahydrate,,1.1,,2_methoxyethanol,,,,,acetic_acid,,,,,,,,,,,,,,,,,glass/FTO,,,,0.5,,,,30,3000,2,200,,,,,several,,,1,600,N2,['Fe2O3'],R3c,,200,1,1,0,0,0,0,0,0,0,1,0,0,0,0,1,0,0,0,0,0,0,0,0,0,0,0,0,0,0,0,0,0,0,,Completed,,coat/prebake repeated,
120,https://www.sciencedirect.com/science/article/pii/S0272884221006295,10.1016/j.ceramint.2021.02.250,bi_nitrate_pentahydrate,,fe_nitrate_nonahydrate,,1.04,,2_methoxyethanol,,ethylene_glycol,,,acetic_acid,,citric_acid,,,,3,acetic_acid_glacial,,,,,ethanolamine,,,0.25,,glass/FTO,,3,25,1,25,,,15,4000,10,85,,,10,550,14,,,0.5,550,air,[],R3m,"(110), (1-10)",900,1,1,0,0,0,0,0,0,0,1,1,0,0,0,0,1,0,1,0,0,0,1,0,0,0,0,0,0,0,0,0,0,0,,Completed,,"Starting 2021 articles; added CA, ethanolamine, and EG after first 30 min, then stirred 2.5 until clear, red-brown solution appeared",
121,https://www.mdpi.com/1996-1944/14/7/1694/htm,10.3390/ma14071694,bi_nitrate_pentahydrate,,fe_nitrate_nonahydrate,,,TRUE,,,ethylene_glycol,,,citric_acid,,,,,,,nn_dimethylformamide,,,,,,,,,,Pt/Ti/SiO2/Si,,,,2,,,,30,2000,,,4,350,5,550,3,20,400,0.333333333,550,air,[],R3c,"(102), (104), (110), (204)",300,1,1,0,0,0,0,0,0,1,0,1,0,0,0,0,0,0,1,0,0,0,0,0,0,0,0,0,0,0,1,0,0,0,,Completed,,"1 day age separate solution, 1 day age together; secondary phase content decreases with increasing temperature",
122,,10.3390/ma14071694,bi_nitrate_pentahydrate,,fe_nitrate_nonahydrate,,,,,,ethylene_glycol,,,citric_acid,,,,,,,nn_dimethylformamide,,,,,,,,,,Pt/Ti/SiO2/Si,,,,2,,,,30,2000,,,4,350,5,550,3,20,400,0.333333333,600,air,[],R3c,"(102), (104), (110), (204)",300,1,1,0,0,0,0,0,0,1,0,1,0,0,0,0,0,0,1,0,0,0,0,0,0,0,0,0,0,0,1,0,0,0,,Completed,,"1 day age separate solution, 1 day age together; secondary phase content decreases with increasing temperature",
123,,10.3390/ma14071694,bi_nitrate_pentahydrate,,fe_nitrate_nonahydrate,,,,,,ethylene_glycol,,,citric_acid,,,,,,,nn_dimethylformamide,,,,,,,,,,Pt/Ti/SiO2/Si,,,,2,,,,30,2000,,,4,350,5,550,3,20,400,0.333333333,700,air,[],R3c,"(102), (104), (110), (204)",300,1,1,0,0,0,0,0,0,1,0,1,0,0,0,0,0,0,1,0,0,0,0,0,0,0,0,0,0,0,1,0,0,0,,Completed,,"1 day age separate solution, 1 day age together; secondary phase content decreases with increasing temperature",
124,https://www.sciencedirect.com/science/article/pii/S0955221920310116,10.1016/j.jeurceramsoc.2020.12.042,bi_nitrate_pentahydrate,,fe_tris_24pentanedionato,,1,,propylene_glycol,,ethanol,,,acetic_acid,,,,,,4,,,,,,,,,0.1,,LSMO/STO,STO(100),,,,,,,45,2000,5,150,5,250,10,500,several,,,,,Ar,[],R3c,"(012), (104), (110)",50,1,0,0,0,0,0,1,0,0,0,0,0,1,0,1,0,0,0,0,0,0,0,0,0,0,0,0,0,0,0,0,0,0,,Completed,,Don't think this is methylethylene glycol,
125,https://www.sciencedirect.com/science/article/pii/S2238785421000806,10.1016/j.jmrt.2021.01.078,bi_nitrate_pentahydrate,,fe_nitrate_nonahydrate,,1.05,,2_methoxyethanol,,,,,acetic_acid,,,,,,,,,,,,,,,0.2,,Pt/Ti/SiO2/Si,,0.5833333,55,1,,,,20,3500,,,3,400,,,several,,,,,air,['amorphous'],,,240,1,1,0,0,0,0,0,0,0,1,0,0,0,0,1,0,0,0,0,0,0,0,0,0,0,0,0,0,0,0,0,0,0,,Completed,,,
126,https://analyticalsciencejournals.onlinelibrary.wiley.com/doi/full/10.1002/jemt.23783,10.1002/jemt.23783,bi_nitrate_pentahydrate,,fe_nitrate_nonahydrate,,1.1,,,,ethylene_glycol,,,acetic_acid,,,,,,,,,,,,,,,,,Pt/Ti/SiO2/Si,,2,25,,,,,30,3000,5,150,10,400,,,6,,,1,550,N2,[],,"(012), (110)",,1,1,0,0,0,0,0,0,0,0,1,0,0,0,1,0,0,0,0,0,0,0,0,0,0,0,0,0,0,0,0,0,0,,Completed,rhombohedral. Not very high crystallinity.,"Zr, Mn doping; no impurity discussion included",
127,https://www.sciencedirect.com/science/article/pii/S1369800121002389,10.1016/j.mssp.2021.105902,bi_nitrate_pentahydrate,,fe_nitrate_nonahydrate,,1.1,,2_methoxyethanol,,,,,acetic_acid,,,,,,,acetic_acid_glacial,,,,,,,,,,glass/FTO,,,,,,,,20,3000,,,5,300,,,several,,,0.75,550,air,['Bi2O3'],R3c,"(012), (104), (110)",100,1,1,0,0,0,0,0,0,0,1,0,0,0,0,0,1,0,0,0,0,0,0,0,0,0,0,0,0,0,0,0,0,0,,Completed,,,
128,https://pubs.acs.org/doi/full/10.1021/acs.jpcc.1c00969,10.1021/acs.jpcc.1c00969,bi_nitrate_pentahydrate,,fe_nitrate_nonahydrate,,1.05,,2_methoxyethanol,,,,,acetic_acid,,,,,,,,,,,,,,,0.2,,Pt/Ti/SiO2/Si,,0.5,60,1,25,,,15,4000,,,,,1,600,several,,,,,air,[],,"(010), (020)",235,1,1,0,0,0,0,0,0,0,1,0,0,0,0,1,0,0,0,0,0,0,0,0,0,0,0,0,0,0,0,0,0,0,,Completed,RTA,"no impurity discussion included, also annealed layer by layer",
129,https://pubs.rsc.org/en/content/articlehtml/2021/tc/d0tc04304d,10.1039/d0tc04304d,bi_nitrate_pentahydrate,,fe_nitrate_nonahydrate,,,,2_methoxyethanol,,,,,acetic_acid,,,,,,,,,,,,,,,0.25,,STO,STO(001),,,1,55,,,40,6000,,,,,30,650,5,,,,,O2,[],,"(001), (002), (003)",100,1,1,0,0,0,0,0,0,0,1,0,0,0,0,1,0,0,0,0,0,0,0,0,0,0,0,0,0,0,0,0,0,0,,Completed,"Have drying and prebaking, but don't mention parameters. Perovskite structure.","prebake mentioned, but not specific temp… also unspecific annealing temperature",
130,https://www.sciencedirect.com/science/article/pii/S0022369721000524,10.1016/j.jpcs.2021.109986,bi_nitrate_pentahydrate,,fe_nitrate_nonahydrate,,,,,,,,,nitric_acid,,,,,,,,,,,,,,,0.1,,Si/SRO,Si(100),3,55,,,15,1500,,,,,10,200,,,,,,1,550,N2,[],,"(-110), (111)",100,1,1,0,0,0,0,0,0,0,0,0,0,0,0,0,0,1,0,0,0,0,0,0,0,0,0,0,0,0,0,0,0,0,,Completed,rhombohedral phase,no impurity discussion ,
131,https://link.springer.com/article/10.1007/s10971-021-05489-y,10.1007/s10971-021-05489-y,bi_nitrate_pentahydrate,,fe_nitrate_nonahydrate,,1.04,,,,,,,nitric_acid,,citric_acid,,,,,,,,,,ethanolamine,,,0.5,,glass/FTO,,,,,,,,15,4000,10,85,,,10,550,14,,,0.5,550,air,[],R3c,,840,1,1,0,0,0,0,0,0,0,0,1,0,0,0,0,0,1,1,0,0,0,1,0,0,0,0,0,0,0,0,0,0,0,,Completed,,,
132,,10.1007/s10971-021-05489-y,bi_nitrate_pentahydrate,,fe_nitrate_nonahydrate,,1.04,,2_methoxyethanol,,,,,acetic_acid,,citric_acid,,,,3,acetic_acid_glacial,,,,,ethanolamine,,,0.5,,glass/FTO,,,,,,,,15,4000,10,85,,,10,550,14,,,0.5,550,air,[],R3c,,770,1,1,0,0,0,0,0,0,0,1,1,0,0,0,0,1,0,1,0,0,0,1,0,0,0,0,0,0,0,0,0,0,0,,Completed,,,
133,https://www.sciencedirect.com/science/article/pii/S0921452620303306,10.1016/j.physb.2020.412317,bi_nitrate_pentahydrate,,fe_nitrate_nonahydrate,,1.05,,,,ethylene_glycol,,,,,,,,,,acetic_anhydride,,,,3,,,,0.3,,FTO,,2.5,,1,,12,1000,30,4000,10,200,,,,,15,,,0.16666667,500,air,['Bi2Fe4O9'],R3c,"(012), (104), (110)",600,1,1,0,0,0,0,0,0,0,0,1,0,0,0,0,0,0,0,1,0,0,0,0,0,0,0,0,0,0,0,0,0,0,,Completed,"Mention that one layer is 40 nm, have 15 layers --> calculated thickness","EG:AA = 3:1, impurity diminishes with doping",
134,https://www.tandfonline.com/doi/full/10.1080/00150193.2020.1713344,10.1080/00150193.2020.1713344,bi_nitrate_pentahydrate,,fe_nitrate_nonahydrate,,1.02,,2_methoxyethanol,1,,,,acetic_acid,,,,,,,acetic_acid_glacial,8,,,0.125,,,,0.16,,Pt/Ti/SiO2/Si,Si(100),0.5,80,,,,,30,5000,5,200,10,300,,,several,,,40,600,air,['Bi2O3'],,,500,1,1,0,0,0,0,0,0,0,1,0,0,0,0,0,1,0,0,0,0,0,0,0,0,0,0,0,0,0,0,0,0,0,,Completed,only paper with post-annealing?,"initially 1:5 MOE:AA, then 3 mL AA added later, post annealing step in O2 for 5hrs",
135,,10.1080/00150193.2020.1713344,bi_nitrate_pentahydrate,,fe_nitrate_nonahydrate,,0.98,,2_methoxyethanol,,,,,acetic_acid,,,,,,,acetic_acid_glacial,8,,,0.125,,,,0.16,,Pt/Ti/SiO2/Si,Si(100),0.5,80,,,,,30,5000,5,200,10,360,,,several,,,30,640,air,['Bi2Fe4O9'],,,500,1,1,0,0,0,0,0,0,0,1,0,0,0,0,0,1,0,0,0,0,0,0,0,0,0,0,0,0,0,0,0,0,0,,Completed,only paper with post-annealing?,"initially 1:5 MOE:AA, then 3 mL AA added later, post annealing step in O2 for 1hr",
136,,10.1080/00150193.2020.1713344,bi_nitrate_pentahydrate,,fe_nitrate_nonahydrate,,1,,2_methoxyethanol,,,,,acetic_acid,,,,,,,acetic_acid_glacial,8,,,0.125,,,,0.16,,Pt/Ti/SiO2/Si,Si(100),0.5,80,,,,,30,5000,5,200,60,300,,,several,,,40,600,air,[],,,500,1,1,0,0,0,0,0,0,0,1,0,0,0,0,0,1,0,0,0,0,0,0,0,0,0,0,0,0,0,0,0,0,0,,Completed,only paper with post-annealing?,"initially 1:5 MOE:AA, then 3 mL AA added later",
137,,10.1080/00150193.2020.1713344,bi_nitrate_pentahydrate,,fe_nitrate_nonahydrate,,1,,2_methoxyethanol,,,,,acetic_acid,,,,,,,acetic_acid_glacial,8,,,0.125,,,,0.16,,Pt/Ti/SiO2/Si,Si(100),0.5,80,,,,,30,5000,5,200,60,300,,,several,,,40,600,air,[],,,500,1,1,0,0,0,0,0,0,0,1,0,0,0,0,0,1,0,0,0,0,0,0,0,0,0,0,0,0,0,0,0,0,0,,Completed,only paper with post-annealing?,"initially 1:5 MOE:AA, then 3 mL AA added later, post annealing step in O2 for 5hrs",
138,https://pubs.rsc.org/en/content/articlehtml/2019/ra/c9ra05914h,10.1039/c9ra05914h,bi_nitrate_pentahydrate,,fe_nitrate_nonahydrate,,1.1,,2_methoxyethanol,,,,,,,,,,,,acetic_anhydride,,,,,,,,0.3,,Pt/Ti/SiO2/Si,,2,,,,,,30,4000,,,3,450,5,600,several,,,,,air,[],,"(010), (110), (-110)",,1,1,0,0,0,0,0,0,0,1,0,0,0,0,0,0,0,0,1,0,0,0,0,0,0,0,0,0,0,0,0,0,0,,Completed,rhombohedral perovskite structure with (111) orientation,,
139,https://www.worldscientific.com/doi/epdf/10.1142/S0218625X18501664,10.1142/S0218625X18501664,bi_nitrate_pentahydrate,,fe_nitrate_nonahydrate,,1.05,,2_methoxyethanol,,,,,,,,,,,,acetic_anhydride,,,,,,,,0.3,,Pt/Ti/SiO2/Si,,,25,,,,,20,4000,,,,,,500,several,,,,,air,[],R3c,"(012), (110), (006), (202)",500,1,1,0,0,0,0,0,0,0,1,0,0,0,0,0,0,0,0,1,0,0,0,0,0,0,0,0,0,0,0,0,0,0,,Completed,,"stirred ""until transparent""",
140,https://www.tandfonline.com/doi/full/10.1080/00150193.2018.1528935,10.1080/00150193.2018.1528935,bi_nitrate_pentahydrate,,fe_nitrate_nonahydrate,,1.05,,2_methoxyethanol,,ethylene_glycol,,2,,,,,,,,acetic_anhydride,,,,,ethanolamine,,,,,Pt/Ti/SiO2/Si,,1,60,,,2,500,30,4500,,,10,220,,,5,10,380,0.16666667,500,air,"['Bi2O2.33', 'Bi25FeO40']",R3m,"(010), (110), (-110)",350,1,1,0,0,0,0,0,0,0,1,1,0,0,0,0,0,0,0,1,0,0,1,0,0,0,0,0,0,0,0,0,0,0,,Completed,,,
141,,10.1080/00150193.2018.1528935,bi_nitrate_pentahydrate,,fe_nitrate_nonahydrate,,1.05,,2_methoxyethanol,,ethylene_glycol,,2,,,,,,,,acetic_anhydride,,,,,ethanolamine,,,,,Pt/Ti/SiO2/Si,,1,60,,,2,500,30,4500,,,10,220,,,5,10,380,0.16666667,550,air,"['Bi2O2.33', 'Bi25FeO40']",R3m,"(010), (110), (-110)",350,1,1,0,0,0,0,0,0,0,1,1,0,0,0,0,0,0,0,1,0,0,1,0,0,0,0,0,0,0,0,0,0,0,,Completed,,,
142,,10.1080/00150193.2018.1528935,bi_nitrate_pentahydrate,,fe_nitrate_nonahydrate,,1.05,,2_methoxyethanol,,ethylene_glycol,,2,,,,,,,,acetic_anhydride,,,,,ethanolamine,,,,,Pt/Ti/SiO2/Si,,1,60,,,2,500,30,4500,,,10,220,,,5,10,380,0.16666667,600,air,['Bi2O2.33'],R3m,"(010), (110), (-110)",350,1,1,0,0,0,0,0,0,0,1,1,0,0,0,0,0,0,0,1,0,0,1,0,0,0,0,0,0,0,0,0,0,0,,Completed,,,
143,https://ietresearch.onlinelibrary.wiley.com/doi/pdf/10.1049/mnl.2017.0554,10.1049/mnl.2017.0554,bi_nitrate_pentahydrate,,fe_nitrate_nonahydrate,,1.05,,,,ethylene_glycol,,,acetic_acid,,acetylacetone,,,,,acetic_acid_glacial,,,,,,,,0.3,,glass/ITO,,,,,,,,30,3500,3,200,3,350,5,500,15,,,,,air,[],R3c,"(012), (104), (110)",800,1,1,0,0,0,0,0,0,0,0,1,0,0,0,0,1,0,0,0,0,0,0,0,0,0,0,0,0,0,0,0,0,0,,Completed,,repeated annealing,
144,https://www.sciencedirect.com/science/article/pii/S0925838817337593,10.1016/j.jallcom.2017.11.014,bi_nitrate_pentahydrate,,fe_nitrate_nonahydrate,,1.05,,,,ethylene_glycol,,,acetic_acid,,acetylacetone,,,,,acetic_acid_glacial,,,,,,,,0.3,,glass/ITO,,,,,,,,30,3500,3,200,3,350,5,500,15,,,,,air,[],R3c,"(012), (104), (110)",750,1,1,0,0,0,0,0,0,0,0,1,0,0,0,0,1,0,0,0,0,0,0,0,0,0,1,0,0,0,0,0,0,0,,Completed,,,
145,https://www.sciencedirect.com/science/article/pii/S092583882031286X,10.1016/j.jallcom.2020.154923,bi_nitrate_pentahydrate,,fe_nitrate_nonahydrate,,,,,,ethylene_glycol,,,,,,,,,,,,,,,,,,,,glass/FTO,,1,40,,,,,60,3000,3,100,5,350,,,,,,0.08333333,750,air,[],R3c,"(012), (104), (110)",280,1,1,0,0,0,0,0,0,0,0,1,0,0,0,0,0,0,0,0,0,0,0,0,0,0,0,0,0,0,0,0,0,0,,Completed,,hexahydrate for iron,
146,https://aip.scitation.org/doi/10.1063/1.3699021,10.1063/1.3699021,bi_nitrate_pentahydrate,,fe_nitrate_nonahydrate,,1,,2_methoxyethanol,,,,,,,,,,,,acetic_acid_glacial,,,,,,,,0.2,,glass/ITO,,,,,,,,24,3500,,,5,300,,,several,,,0.75,550,N2,['Bi2Fe4O7'],R3c,"(102),(104),(110)",,1,1,0,0,0,0,0,0,0,1,0,0,0,0,0,1,0,0,0,0,0,0,0,0,0,0,0,0,0,0,0,0,0,completed,,,"Start miscellaneous finds; this DOI in BFO dataset, but missed for dataframe due to bad temp parsing; 500nm thickness; 300 5min pyrolyzing for each layer; glass for BFO, ITO for BFMO?; Mn doping",
147,https://aip.scitation.org/doi/10.1063/1.3699021,10.1063/1.3699021,bi_nitrate_pentahydrate,,fe_nitrate_nonahydrate,,1.02,,2_methoxyethanol,,,,,,,,,,,,acetic_acid_glacial,,,,,,,,0.2,,glass/ITO,,,,,,,,24,3500,,,5,300,,,several,,,0.75,550,N2,['Bi2Fe4O9'],R3c,"(102),(104),(110)",,1,1,0,0,0,0,0,0,0,1,0,0,0,0,0,1,0,0,0,0,0,0,0,0,0,0,0,0,0,0,0,0,0,completed,,,"Start miscellaneous finds; this DOI in BFO dataset, but missed for dataframe due to bad temp parsing; 500nm thickness; 300 5min pyrolyzing for each layer; glass for BFO, ITO for BFMO?; Mn doping",
148,https://aip.scitation.org/doi/10.1063/1.3699021,10.1063/1.3699021,bi_nitrate_pentahydrate,,fe_nitrate_nonahydrate,,1.05,,2_methoxyethanol,,,,,,,,,,,,acetic_acid_glacial,,,,,,,,0.2,,glass/ITO,,,,,,,,24,3500,,,5,300,,,several,,,0.75,550,N2,[],R3c,"(102),(104),(110)",,1,1,0,0,0,0,0,0,0,1,0,0,0,0,0,1,0,0,0,0,0,0,0,0,0,0,0,0,0,0,0,0,0,completed,,,"Start miscellaneous finds; this DOI in BFO dataset, but missed for dataframe due to bad temp parsing; 500nm thickness; 300 5min pyrolyzing for each layer; glass for BFO, ITO for BFMO?; Mn doping",
149,https://aip.scitation.org/doi/10.1063/1.3699021,10.1063/1.3699021,bi_nitrate_pentahydrate,,fe_nitrate_nonahydrate,,1.07,,2_methoxyethanol,,,,,,,,,,,,acetic_acid_glacial,,,,,,,,0.2,,glass/ITO,,,,,,,,24,3500,,,5,300,,,several,,,0.75,550,N2,[],R3c,"(102),(104),(110)",,1,1,0,0,0,0,0,0,0,1,0,0,0,0,0,1,0,0,0,0,0,0,0,0,0,0,0,0,0,0,0,0,0,completed,,,"Start miscellaneous finds; this DOI in BFO dataset, but missed for dataframe due to bad temp parsing; 500nm thickness; 300 5min pyrolyzing for each layer; glass for BFO, ITO for BFMO?; Mn doping",
150,https://aip.scitation.org/doi/10.1063/1.3699021,10.1063/1.3699021,bi_nitrate_pentahydrate,,fe_nitrate_nonahydrate,,1.1,,2_methoxyethanol,,,,,,,,,,,,acetic_acid_glacial,,,,,,,,0.2,,glass/ITO,,,,,,,,24,3500,,,5,300,,,several,,,0.75,550,N2,[],R3c,"(102),(104),(110)",,1,1,0,0,0,0,0,0,0,1,0,0,0,0,0,1,0,0,0,0,0,0,0,0,0,0,0,0,0,0,0,0,0,completed,,,"Start miscellaneous finds; this DOI in BFO dataset, but missed for dataframe due to bad temp parsing; 500nm thickness; 300 5min pyrolyzing for each layer; glass for BFO, ITO for BFMO?; Mn doping",
151,https://aip.scitation.org/doi/10.1063/1.3699021,10.1063/1.3699021,bi_nitrate_pentahydrate,,fe_nitrate_nonahydrate,,1.15,,2_methoxyethanol,,,,,,,,,,,,acetic_acid_glacial,,,,,,,,0.2,,glass/ITO,,,,,,,,24,3500,,,5,300,,,several,,,0.75,550,N2,['Bi2O3'],R3c,"(102),(104),(110)",,1,1,0,0,0,0,0,0,0,1,0,0,0,0,0,1,0,0,0,0,0,0,0,0,0,0,0,0,0,0,0,0,0,completed,,,"Start miscellaneous finds; this DOI in BFO dataset, but missed for dataframe due to bad temp parsing; 500nm thickness; 300 5min pyrolyzing for each layer; glass for BFO, ITO for BFMO?; Mn doping",
152,https://www.sciencedirect.com/science/article/pii/S074960361830702X,10.1016/j.spmi.2018.05.008,bi_nitrate_pentahydrate,,fe_nitrate_nonahydrate,,1.03,,2_methoxyethanol,10,,,,,,,,,,,,,,,,,,,0.3,,,,,80,1,25,,,30,3000,,,5,350,,,2,,,3,450,air,[],,"(100),(012)",70,1,1,0,0,0,0,0,0,0,1,0,0,0,0,0,0,0,0,0,0,0,0,0,0,0,0,0,0,0,0,0,0,0,completed,,XRD looks somewhat sus (small peak around 28?),"stirred ""until transparent""",
153,https://link.springer.com/article/10.1007/s10854-017-7684-x,10.1007/s10854-017-7684-x,bi_nitrate_pentahydrate,,fe_nitrate_nonahydrate,,,,ethylene_glycol,,,,,,,,,,,,,,,,,,,,,,,,,,,,3,1000,30,4000,,,6,350,,,8,,,1,500,air,[],R3c,"(012),(104),(110)",452,1,1,0,0,0,0,0,0,0,0,1,0,0,0,0,0,0,0,0,0,0,0,0,0,0,0,0,0,0,0,0,0,0,completed,,,,
154,https://link.springer.com/article/10.1007/s10854-017-7720-x,10.1007/s10854-017-7720-x,bi_nitrate_pentahydrate,,fe_nitrate_nonahydrate,,1.05,,2_methoxyethanol,,,,,,,,,,,,acetic_anhydride,,,,,,,,0.1,,,,3,25,,,,,20,3500,,,10,350,,,15,,,0.25,600,air,['Bi2Fe4O9'],R3c,"(012),(104),(110)",,1,1,0,0,0,0,0,0,0,1,0,0,0,0,0,0,0,0,1,0,0,0,0,0,0,0,0,0,0,0,0,0,0,completed,,,,
155,https://link.springer.com/article/10.1007/s10854-017-7608-9,10.1007/s10854-017-7608-9,bi_nitrate_pentahydrate,,fe_nitrate_nonahydrate,,1.05,,2_methoxyethanol,,ethylene_glycol,,,,,,,,,,acetic_anhydride,,,,,,,,0.25,,Pt/TiO2/SiO2/Si,"Pt(111),Si(100)",3,,,,,,30,3000,,,10,350,,,several,,,0.5,550,,[],R3c,"(012),(104),(110)",,1,1,0,0,0,0,0,0,0,0,1,0,1,0,0,0,0,0,1,0,0,0,0,0,0,0,0,0,0,0,0,0,0,completed,,,,
156,https://www.sciencedirect.com/science/article/pii/S0025540816304664,10.1016/j.materresbull.2017.07.046,bi_nitrate_pentahydrate,,fe_nitrate_nonahydrate,,1.05,,2_methoxyethanol,,,,,,,,,,,,,,,,,,,,,,,,,,,,,,45,2500,,,10,250,,,several,,,0.5,550,,[],R3c,"(012),(110)",275,1,1,0,0,0,0,0,0,0,1,0,0,0,0,0,0,0,0,0,0,0,0,0,0,0,0,0,0,0,0,0,0,0,completed,,,no explicit phase purity discussion,
157,https://link.springer.com/article/10.1007/s10854-017-7366-8,10.1007/s10854-017-7366-8,bi_nitrate_pentahydrate,,fe_nitrate_nonahydrate,,,,ethylene_glycol,,,,,,,acetylacetone,,,,,acetic_acid_glacial,,,,,,,,0.3,,,,,,,,,,30,4000,3,200,3,350,5,500,15,,,,,air,[],R3c,"(012),(104),(110)",,1,1,0,0,0,0,0,0,0,0,1,0,0,0,0,1,0,0,0,0,0,0,0,0,0,1,0,0,0,0,0,0,0,completed,,,,
158,https://pubs.rsc.org/en/content/articlelanding/2017/cp/c7cp01842h,10.1039/c7cp01842h,bi_nitrate_pentahydrate,,fe_acetylacetonate,,1.05,,trimethylene_glycol,,,,,,,,,,,,acetic_acid_glacial,,,,4,,,,0.125,,Pt/TiO2/SiO2/Si,Si(100),12,25,,,,,45,2500,,,1,350,1,500,10,,,,,,['Bi2Fe4O9'],R3c,"(012),(104),(110)",,1,0,0,0,0,1,0,0,1,0,0,0,0,1,0,1,0,0,0,0.2,0,0,0,0,0,0,0,0,0,0,0,0,0,completed,,"Assuming only glacial acetic acid was used, as opposed to acetic acid; also includes heating rate study",showed difference in phase purity when IrO2 or LNO substrate was used,
159,https://ars.els-cdn.com/content/image/1-s2.0-S0272884216000894-gr1_lrg.jpg,10.1016/j.ceramint.2016.01.058,bi_nitrate_pentahydrate,,fe_nitrate_nonahydrate,,1.05,,ethylene_glycol,,,,,citric_acid,,nitric_acid,,ammonium_hydroxide,,4,,,,,,,,,,7,Pt/Ti/SiO2/Si,,,150,,,,,30,3000,,,2,200,,,3,,,2,500,air,[],,"(100),(110),(211)",200,1,1,0,0,0,0,0,0,0,0,1,0,0,0,0,0,1,1,0,0,0,0,0,0,0,0,1,0,0,0,0,0,0,completed,,"Looks like there could be a small Bi2Fe4O9 peak, unmarked though",150C evaportation; looks like there's a Bi2Fe4O9 peak around 27 degrees? ,
160,https://ars.els-cdn.com/content/image/1-s2.0-S0272884216000894-gr1_lrg.jpg,10.1016/j.ceramint.2016.01.058,bi_nitrate_pentahydrate,,fe_nitrate_nonahydrate,,1.05,,ethylene_glycol,,,,,citric_acid,,nitric_acid,,ammonium_hydroxide,,4,,,,,,,,,,7,Pt/Ti/SiO2/Si,,,150,,,,,30,3000,,,2,200,,,5,,,2,500,air,[],,"(100),(110),(211)",320,1,1,0,0,0,0,0,0,0,0,1,0,0,0,0,0,1,1,0,0,0,0,0,0,0,0,1,0,0,0,0,0,0,completed,,"Looks like there could be a small Bi2Fe4O9 peak, unmarked though",150C evaportation; looks like there's a Bi2Fe4O9 peak around 27 degrees? ,
161,https://ars.els-cdn.com/content/image/1-s2.0-S0272884216000894-gr1_lrg.jpg,10.1016/j.ceramint.2016.01.058,bi_nitrate_pentahydrate,,fe_nitrate_nonahydrate,,1.05,,ethylene_glycol,,,,,citric_acid,,nitric_acid,,ammonium_hydroxide,,4,,,,,,,,,,7,Pt/Ti/SiO2/Si,,,150,,,,,30,3000,,,2,200,,,7,,,2,500,air,[],,"(100),(110),(211)",450,1,1,0,0,0,0,0,0,0,0,1,0,0,0,0,0,1,1,0,0,0,0,0,0,0,0,1,0,0,0,0,0,0,completed,,"Looks like there could be a small Bi2Fe4O9 peak, unmarked though",150C evaportation; looks like there's a Bi2Fe4O9 peak around 27 degrees? ,
162,https://ars.els-cdn.com/content/image/1-s2.0-S0272884216000894-gr1_lrg.jpg,10.1016/j.ceramint.2016.01.058,bi_nitrate_pentahydrate,,fe_nitrate_nonahydrate,,1.05,,ethylene_glycol,,,,,citric_acid,,nitric_acid,,ammonium_hydroxide,,4,,,,,,,,,,7,Pt/Ti/SiO2/Si,,,150,,,,,30,3000,,,2,200,,,9,,,2,500,air,[],,"(100),(110),(211)",540,1,1,0,0,0,0,0,0,0,0,1,0,0,0,0,0,1,1,0,0,0,0,0,0,0,0,1,0,0,0,0,0,0,completed,,"Looks like there could be a small Bi2Fe4O9 peak, unmarked though",150C evaportation; looks like there's a Bi2Fe4O9 peak around 27 degrees? ,
163,https://ars.els-cdn.com/content/image/1-s2.0-S0272884216000894-gr1_lrg.jpg,10.1016/j.ceramint.2016.01.058,bi_nitrate_pentahydrate,,fe_nitrate_nonahydrate,,1.05,,ethylene_glycol,,,,,citric_acid,,nitric_acid,,ammonium_hydroxide,,4,,,,,,,,,,7,Pt/Ti/SiO2/Si,,,150,,,,,30,3000,,,2,200,,,3,,,2,600,air,"['Bi2Fe4O9', 'Bi25FeO39']",,"(100),(110)",200,1,1,0,0,0,0,0,0,0,0,1,0,0,0,0,0,1,1,0,0,0,0,0,0,0,0,1,0,0,0,0,0,0,completed,,,150C evaportation; looks like there's a Bi2Fe4O9 peak around 27 degrees? ,
164,https://ars.els-cdn.com/content/image/1-s2.0-S0272884216000894-gr1_lrg.jpg,10.1016/j.ceramint.2016.01.058,bi_nitrate_pentahydrate,,fe_nitrate_nonahydrate,,1.05,,ethylene_glycol,,,,,citric_acid,,nitric_acid,,ammonium_hydroxide,,4,,,,,,,,,,7,Pt/Ti/SiO2/Si,,,150,,,,,30,3000,,,2,200,,,5,,,2,600,air,"['Bi2Fe4O9', 'Bi25FeO39']",,"(100),(110)",320,1,1,0,0,0,0,0,0,0,0,1,0,0,0,0,0,1,1,0,0,0,0,0,0,0,0,1,0,0,0,0,0,0,completed,,,150C evaportation; looks like there's a Bi2Fe4O9 peak around 27 degrees? ,
165,https://ars.els-cdn.com/content/image/1-s2.0-S0272884216000894-gr1_lrg.jpg,10.1016/j.ceramint.2016.01.058,bi_nitrate_pentahydrate,,fe_nitrate_nonahydrate,,1.05,,ethylene_glycol,,,,,citric_acid,,nitric_acid,,ammonium_hydroxide,,4,,,,,,,,,,7,Pt/Ti/SiO2/Si,,,150,,,,,30,3000,,,2,200,,,7,,,2,600,air,"['Bi2Fe4O9', 'Bi25FeO39']",,"(100),(110)",450,1,1,0,0,0,0,0,0,0,0,1,0,0,0,0,0,1,1,0,0,0,0,0,0,0,0,1,0,0,0,0,0,0,completed,,,150C evaportation; looks like there's a Bi2Fe4O9 peak around 27 degrees? ,
166,https://ars.els-cdn.com/content/image/1-s2.0-S0272884216000894-gr1_lrg.jpg,10.1016/j.ceramint.2016.01.058,bi_nitrate_pentahydrate,,fe_nitrate_nonahydrate,,1.05,,ethylene_glycol,,,,,citric_acid,,nitric_acid,,ammonium_hydroxide,,4,,,,,,,,,,7,Pt/Ti/SiO2/Si,,,150,,,,,30,3000,,,2,200,,,9,,,2,600,air,"['Bi2Fe4O9', 'Bi25FeO39']",,"(100),(110),(200)",540,1,1,0,0,0,0,0,0,0,0,1,0,0,0,0,0,1,1,0,0,0,0,0,0,0,0,1,0,0,0,0,0,0,completed,,,150C evaportation; looks like there's a Bi2Fe4O9 peak around 27 degrees? ,
167,https://ars.els-cdn.com/content/image/1-s2.0-S0272884216000894-gr1_lrg.jpg,10.1016/j.ceramint.2016.01.058,bi_nitrate_pentahydrate,,fe_nitrate_nonahydrate,,1.05,,ethylene_glycol,,,,,citric_acid,,nitric_acid,,ammonium_hydroxide,,4,,,,,,,,,,7,Pt/Ti/SiO2/Si,,,150,,,,,30,3000,,,2,200,,,3,,,2,700,air,"['Bi2Fe4O9', 'Bi25FeO39']",,"(100),(211)",200,1,1,0,0,0,0,0,0,0,0,1,0,0,0,0,0,1,1,0,0,0,0,0,0,0,0,1,0,0,0,0,0,0,completed,,,150C evaportation; looks like there's a Bi2Fe4O9 peak around 27 degrees? ,
168,https://ars.els-cdn.com/content/image/1-s2.0-S0272884216000894-gr1_lrg.jpg,10.1016/j.ceramint.2016.01.058,bi_nitrate_pentahydrate,,fe_nitrate_nonahydrate,,1.05,,ethylene_glycol,,,,,citric_acid,,nitric_acid,,ammonium_hydroxide,,4,,,,,,,,,,7,Pt/Ti/SiO2/Si,,,150,,,,,30,3000,,,2,200,,,5,,,2,700,air,"['Bi2Fe4O9', 'Bi25FeO39']",,"(100),(211)",320,1,1,0,0,0,0,0,0,0,0,1,0,0,0,0,0,1,1,0,0,0,0,0,0,0,0,1,0,0,0,0,0,0,completed,,,150C evaportation; looks like there's a Bi2Fe4O9 peak around 27 degrees? ,
169,https://ars.els-cdn.com/content/image/1-s2.0-S0272884216000894-gr1_lrg.jpg,10.1016/j.ceramint.2016.01.058,bi_nitrate_pentahydrate,,fe_nitrate_nonahydrate,,1.05,,ethylene_glycol,,,,,citric_acid,,nitric_acid,,ammonium_hydroxide,,4,,,,,,,,,,7,Pt/Ti/SiO2/Si,,,150,,,,,30,3000,,,2,200,,,7,,,2,700,air,"['Bi2Fe4O9', 'Bi25FeO39']",,"(100),(211)",450,1,1,0,0,0,0,0,0,0,0,1,0,0,0,0,0,1,1,0,0,0,0,0,0,0,0,1,0,0,0,0,0,0,completed,,,150C evaportation; looks like there's a Bi2Fe4O9 peak around 27 degrees? ,
170,https://ars.els-cdn.com/content/image/1-s2.0-S0272884216000894-gr1_lrg.jpg,10.1016/j.ceramint.2016.01.058,bi_nitrate_pentahydrate,,fe_nitrate_nonahydrate,,1.05,,ethylene_glycol,,,,,citric_acid,,nitric_acid,,ammonium_hydroxide,,4,,,,,,,,,,7,Pt/Ti/SiO2/Si,,,150,,,,,30,3000,,,2,200,,,9,,,2,700,air,"['Bi2Fe4O9', 'Bi25FeO39']",,"(100),(211)",540,1,1,0,0,0,0,0,0,0,0,1,0,0,0,0,0,1,1,0,0,0,0,0,0,0,0,1,0,0,0,0,0,0,completed,,,150C evaportation; looks like there's a Bi2Fe4O9 peak around 27 degrees? ,
171,https://link.springer.com/content/pdf/10.1007/s10854-015-4135-4.pdf,10.1007/s10854-015-4135-4,bi_nitrate_pentahydrate,,fe_nitrate_nonahydrate,,,,2_methoxyethanol,,,,,acetic_acid,,,,,,,,,,,,,,,,,glass/FTO,,3.25,25,,,9,600,20,4000,,,2,200,5,550,several,2,200,0.5,550,air,[],,"(012),(104),(110)",300,1,1,0,0,0,0,0,0,0,1,0,0,0,0,1,0,0,0,0,0,0,0,0,0,0,0,0,0,0,0,0,0,0,completed,,,looks somewhat amorphous,
172,https://www.sciencedirect.com/science/article/pii/S1369800115000645,10.1016/j.mssp.2015.01.047,bi_nitrate_pentahydrate,,fe_nitrate_nonahydrate,,,,ethylene_glycol,,,,,,,,,,,,,,,,,,,,0.3,,quartz,,2,80,0.5,60,,,20,4000,5,160,10,400,,,several,,,1,600,,[],R3c,"(012),(104),(110)",,1,1,0,0,0,0,0,0,0,0,1,0,0,0,0,0,0,0,0,0,0,0,0,0,0,0,0,0,0,0,0,0,0,completed,,,,
173,https://link.springer.com/article/10.1007/s00339-015-9011-9,10.1007/s00339-015-9011-9,bi_nitrate_pentahydrate,,fe_nitrate_nonahydrate,,1.05,TRUE,2_methoxyethanol,,ethylene_glycol,,,acetic_acid,,,,,,,,,,,,,,,0.1,,,,5,40,,,,,20,3000,,,10,360,,,12,,,0.5,550,N2,[],R3c,"(100),(110),(1-10)",300,1,1,0,0,0,0,0,0,1,1,1,0,0,0,1,0,0,0,0,0,0,0,0,0,0,0,0,0,0,0,0,0,0,completed,,,,
174,https://link.springer.com/article/10.1007/s10854-015-2789-6,10.1007/s10854-015-2789-6,bi_nitrate_pentahydrate,,fe_nitrate_nonahydrate,,1.05,,2_methoxyethanol,,,,,,,,,,,,acetic_anhydride,,,,,,,,0.1,,Pt/Ti/SiO2/Si,"Pt(111),Si(100)",3,,,,,,30,3000,,,10,350,,,15,,,0.25,600,air,[],R3c,"(012),(104),(110)",300,1,1,0,0,0,0,0,0,0,1,0,0,0,0,0,0,0,0,1,0,0,0,0,0,0,0,0,0,0,0,0,0,0,completed,,,,
175,https://www.sciencedirect.com/science/article/pii/S0304885314011792,10.1016/j.jmmm.2014.11.062,bi_nitrate_pentahydrate,,fe_nitrate_nonahydrate,,1.05,,2_methoxyethanol,,formamide,,,,,,,,,,acetic_acid_glacial,,,,,,,,0.2,,,,0.5,25,,,,,20,3500,,,5,300,,,,,,0.75,550,N2,[],R3c,"(102),(104),(110)",350,1,1,0,0,0,0,0,0,0,1,0,0,0,0,0,1,0,0,0,0,0,0,0,0,0,0,0,0,0,0,1,0,0,completed,,,,
176,https://link.springer.com/article/10.1007/s10854-014-2598-3,10.1007/s10854-014-2598-3,bi_nitrate_pentahydrate,,fe_nitrate_nonahydrate,,1.05,,2_methoxyethanol,,,,,acetic_acid,,,,,,,,,,,,,,,0.3,,,,12,25,,,,,20,3000,5,80,5,180,1.5,715,6,,,,,air,['Bi2Fe4O9'],,"(100),(110),(1-10)",300,1,1,0,0,0,0,0,0,0,1,0,0,0,0,1,0,0,0,0,0,0,0,0,0,0,0,0,0,0,0,0,0,0,completed,,Layers intuited from thickness (~50nm / layer),,
