Repository: kevcruse96/bfo-impurityphase-analysis

# BiFeO<sub>3</sub> sol-gel thin film text mining

Dataset and associated model training / analysis scripts for __Text-mining the literature to inform experiments and rationalize impurity phase formation for BiFeO<sub>3</sub>__.

Curated and validated dataset is found in ```/data/bfo_df_20230211.csv```

```df_prep.ipynb``` processes the dataset into appropriate dataframes for EDA and modeling

File: data/bfo_df_20221019.csv (part 3 of 6)
p_degC,age_days,age_temp_degC,low_coating_time_sec,low_coating_rpm,high_coating_time_sec,high_coating_rpm,dry_time_min,dry_degC,layer_prebake_time_min,layer_prebake_degC,layer_annealing_time_min,layer_annealing_degC,layers,final_prebake_time_min,final_prebake_degC,final_annealing_time_hr,final_annealing_degC,atmosphere,reported_impurities,space_group,main_XRD_peaks,thin_film_thickness_nm,Bi(NO3)3-5H2O,Fe(NO3)3-9H2O,Bi2O3,Bi_acetate,Fe_acetate,Fe_acetylacetonate,Fe_pentanedionate,Fe_citrate,separate_hydrolysis,2-methoxyethanol,ethylene_glycol,poly_EG,methylethylene_glycol,trimethylene_glycol,acetic_acid,glacial_acetic_acid,nitric_acid,citric_acid,acetic_anhydride,EG_acetic_ratio,ethanol,ethanolamine,diethanolamine,ethylenediamine,acetone,acetylacetone,ammonium_hydroxide,PEO-PPO-PEO,PVP,DMF,formamide,water,blank,validation_KC,validation_VB,Validation_Notes,Extraction_Notes,
1,https://link.springer.com/content/pdf/10.1007/s00339-016-9628-3.pdf,10.1007/s00339-016-9628-3,bi_nitrate_pentahydrate,,fe_nitrate_nonahydrate,,1.1,,2_methoxyethanol,50,,,,,,,,,,,,,,,,,,,0.2,,Pt/Ti/SiO2/Si,Si(100),3,50,2,25,15,400,30,4000,,,5,280,5,550,12,,,0.333333333,550,O2,[],R3c,"(012), (104), (110)",,1,1,0,0,0,0,0,0,0,1,0,0,0,0,0,0,0,0,0,0,0,0,0,0,0,0,0,0,0,0,0,0,0,,completed,"RTA for intermediate annealing, assumed atmosphere for final annealing","coating, prebake (280 5min), anneal (550 5min) repeated 12 times; final annealing 550 20min; substrate impurities (might be Fe-rich phase?); Er, Ti doping",
177,https://www.sciencedirect.com/science/article/pii/S0272884214017301,10.1016/j.ceramint.2014.10.178,bi_nitrate_pentahydrate,,fe_nitrate_nonahydrate,,1.05,,2_methoxyethanol,,,,,,,,,,,,acetic_anhydride,,,,3,,,,0.3,,glass/FTO,,2,,1,,,,15,4000,,,5,200,8,550,15,,,,,atmosphere,[],R3c,"(012),(104),(110)",,1,1,0,0,0,0,0,0,0,1,0,0,0,0,0,0,0,0,1,0,0,0,0,0,0,0,0,0,0,0,0,0,0,completed,,,Some un-specified indicator on XRD,
178,https://link.springer.com/article/10.1007/s10948-014-2674-1,10.1007/s10948-014-2674-1,bi_nitrate_pentahydrate,,fe_nitrate_nonahydrate,,1.05,,2_methoxyethanol,,,,,,,,,,,,acetic_anhydride,,,,3,ethanolamine,,,,,glass/FTO,,5,,,,,,15,4000,,,5,240,5,550,14,,,,,atmosphere,[],R3c,"(101),(110),(1-10),(021)",,1,1,0,0,0,0,0,0,0,1,0,0,0,0,0,0,0,0,1,0,0,1,0,0,0,0,0,0,0,0,0,0,0,completed,,,,
179,https://www.sciencedirect.com/science/article/pii/S0167577X14014979,10.1016/j.matlet.2014.08.032,bi_nitrate_pentahydrate,,fe_nitrate_nonahydrate,,,,2_methoxyethanol,,,,,,,,,,,,acetic_anhydride,,,,3,,,,0.3,,FTO,,,,,,,,,,,,,,,,,,,0.1666667,550,,[],,"(012),(104),(110)",,1,1,0,0,0,0,0,0,0,1,0,0,0,0,0,0,0,0,1,0,0,0,0,0,0,0,0,0,0,0,0,0,0,completed,,,,
180,https://aip.scitation.org/doi/10.1063/1.4901066,10.1063/1.4901066,bi_nitrate_pentahydrate,,fe_nitrate_nonahydrate,,1.05,,nn_dimethylformamide,,,,,citric_acid,,,,,,,,,,,,,,,0.2,,Pt/Ti/SiO2/Si,,,,,,,,,3500,5,200,,,,,,6,400,0.25,650,air,[],,"(101),(012),(110)",60,1,1,0,0,0,0,0,0,0,0,0,0,0,0,0,0,0,1,0,0,0,0,0,0,0,0,0,0,0,1,0,0,0,completed,,,no impurity discussion,
181,https://aip.scitation.org/doi/10.1063/1.4901066,10.1063/1.4901066,bi_nitrate_pentahydrate,,fe_nitrate_nonahydrate,,1.05,,nn_dimethylformamide,,,,,citric_acid,,,,,,,,,,,,,,,0.2,,ITO,,,,,,,,,3500,5,200,,,,,,6,400,0.25,650,air,[],,"(101),(012),(110)",60,1,1,0,0,0,0,0,0,0,0,0,0,0,0,0,0,0,1,0,0,0,0,0,0,0,0,0,0,0,1,0,0,0,completed,,,no impurity discussion,
182,https://aip.scitation.org/doi/10.1063/1.4901066,10.1063/1.4901066,bi_nitrate_pentahydrate,,fe_nitrate_nonahydrate,,1.05,,nn_dimethylformamide,,,,,citric_acid,,,,,,,,,,,,,,,0.2,,FTO,,,,,,,,,3500,5,200,,,,,,6,400,0.25,650,air,[],,"(101),(012),(110),(113)",60,1,1,0,0,0,0,0,0,0,0,0,0,0,0,0,0,0,1,0,0,0,0,0,0,0,0,0,0,0,1,0,0,0,completed,,,no impurity discussion,
183,https://aip.scitation.org/doi/full/10.1063/1.4891311,10.1063/1.4891311,bi_nitrate_pentahydrate,,fe_nitrate_nonahydrate,,1.1,,2_methoxyethanol,,,,,,,,,,,,acetic_anhydride,,,,,,,,0.25,,,,,,,,,,30,3000,,,3,270,30,450,several,,,,,air,['unknown'],,(001),,1,1,0,0,0,0,0,0,0,1,0,0,0,0,0,0,0,0,1,0,0,0,0,0,0,0,0,0,0,0,0,0,0,completed,,"States ""Full working chemistry of process will be reported elsewhere"", might be 10.1039/C4TC02371D",atmosphere and Bi-excess study,
184,https://aip.scitation.org/doi/full/10.1063/1.4891311,10.1063/1.4891311,bi_nitrate_pentahydrate,,fe_nitrate_nonahydrate,,1.1,,2_methoxyethanol,,,,,,,,,,,,acetic_anhydride,,,,,,,,0.25,,,,,,,,,,30,3000,,,3,270,30,550,several,,,,,air,"['Bi2O3', 'unknown']",,(110),,1,1,0,0,0,0,0,0,0,1,0,0,0,0,0,0,0,0,1,0,0,0,0,0,0,0,0,0,0,0,0,0,0,completed,,"States ""Full working chemistry of process will be reported elsewhere"", might be 10.1039/C4TC02371D",atmosphere and Bi-excess study,
185,https://aip.scitation.org/doi/full/10.1063/1.4891311,10.1063/1.4891311,bi_nitrate_pentahydrate,,fe_nitrate_nonahydrate,,1.1,,2_methoxyethanol,,,,,,,,,,,,acetic_anhydride,,,,,,,,0.25,,,,,,,,,,30,3000,,,3,270,30,650,several,,,,,air,['unknown'],,(110),,1,1,0,0,0,0,0,0,0,1,0,0,0,0,0,0,0,0,1,0,0,0,0,0,0,0,0,0,0,0,0,0,0,completed,,"States ""Full working chemistry of process will be reported elsewhere"", might be 10.1039/C4TC02371D",atmosphere and Bi-excess study,
186,https://aip.scitation.org/doi/full/10.1063/1.4891311,10.1063/1.4891311,bi_nitrate_pentahydrate,,fe_nitrate_nonahydrate,,1.1,,2_methoxyethanol,,,,,,,,,,,,acetic_anhydride,,,,,,,,0.25,,,,,,,,,,30,3000,,,3,270,30,750,several,,,,,air,['unknown'],,(110),,1,1,0,0,0,0,0,0,0,1,0,0,0,0,0,0,0,0,1,0,0,0,0,0,0,0,0,0,0,0,0,0,0,completed,,"States ""Full working chemistry of process will be reported elsewhere"", might be 10.1039/C4TC02371D",atmosphere and Bi-excess study,
187,https://aip.scitation.org/doi/full/10.1063/1.4891311,10.1063/1.4891311,bi_nitrate_pentahydrate,,fe_nitrate_nonahydrate,,1.1,,2_methoxyethanol,,,,,,,,,,,,acetic_anhydride,,,,,,,,0.25,,,,,,,,,,30,3000,,,3,270,30,850,several,,,,,air,"['Bi-rich', 'Fe2O3', 'Bi2Fe4O9', 'unknown']",,(110),,1,1,0,0,0,0,0,0,0,1,0,0,0,0,0,0,0,0,1,0,0,0,0,0,0,0,0,0,0,0,0,0,0,completed,,"States ""Full working chemistry of process will be reported elsewhere"", might be 10.1039/C4TC02371D",atmosphere and Bi-excess study,
188,https://aip.scitation.org/doi/full/10.1063/1.4891311,10.1063/1.4891311,bi_nitrate_pentahydrate,,fe_nitrate_nonahydrate,,1,,2_methoxyethanol,,,,,,,,,,,,acetic_anhydride,,,,,,,,0.25,,,,,,,,,,30,3000,,,3,270,30,450,several,,,,,O2,[],,(001),,1,1,0,0,0,0,0,0,0,1,0,0,0,0,0,0,0,0,1,0,0,0,0,0,0,0,0,0,0,0,0,0,0,completed,,"States ""Full working chemistry of process will be reported elsewhere"", might be 10.1039/C4TC02371D",atmosphere and Bi-excess study,
189,https://aip.scitation.org/doi/full/10.1063/1.4891311,10.1063/1.4891311,bi_nitrate_pentahydrate,,fe_nitrate_nonahydrate,,1,,2_methoxyethanol,,,,,,,,,,,,acetic_anhydride,,,,,,,,0.25,,,,,,,,,,30,3000,,,3,270,30,550,several,,,,,O2,[],,(001),,1,1,0,0,0,0,0,0,0,1,0,0,0,0,0,0,0,0,1,0,0,0,0,0,0,0,0,0,0,0,0,0,0,completed,,"States ""Full working chemistry of process will be reported elsewhere"", might be 10.1039/C4TC02371D",atmosphere and Bi-excess study,
190,https://aip.scitation.org/doi/full/10.1063/1.4891311,10.1063/1.4891311,bi_nitrate_pentahydrate,,fe_nitrate_nonahydrate,,1,,2_methoxyethanol,,,,,,,,,,,,acetic_anhydride,,,,,,,,0.25,,,,,,,,,,30,3000,,,3,270,30,650,several,,,,,O2,[],,(001),40,1,1,0,0,0,0,0,0,0,1,0,0,0,0,0,0,0,0,1,0,0,0,0,0,0,0,0,0,0,0,0,0,0,completed,,"States ""Full working chemistry of process will be reported elsewhere"", might be 10.1039/C4TC02371D",atmosphere and Bi-excess study,
191,https://aip.scitation.org/doi/full/10.1063/1.4891311,10.1063/1.4891311,bi_nitrate_pentahydrate,,fe_nitrate_nonahydrate,,1,,2_methoxyethanol,,,,,,,,,,,,acetic_anhydride,,,,,,,,0.25,,,,,,,,,,30,3000,,,3,270,30,650,several,,,,,O2,[],,(001),70,1,1,0,0,0,0,0,0,0,1,0,0,0,0,0,0,0,0,1,0,0,0,0,0,0,0,0,0,0,0,0,0,0,completed,,"States ""Full working chemistry of process will be reported elsewhere"", might be 10.1039/C4TC02371D",atmosphere and Bi-excess study,
192,https://aip.scitation.org/doi/full/10.1063/1.4891311,10.1063/1.4891311,bi_nitrate_pentahydrate,,fe_nitrate_nonahydrate,,1,,2_methoxyethanol,,,,,,,,,,,,acetic_anhydride,,,,,,,,0.25,,,,,,,,,,30,3000,,,3,270,30,650,several,,,,,O2,[],,(001),150,1,1,0,0,0,0,0,0,0,1,0,0,0,0,0,0,0,0,1,0,0,0,0,0,0,0,0,0,0,0,0,0,0,completed,,"States ""Full working chemistry of process will be reported elsewhere"", might be 10.1039/C4TC02371D",atmosphere and Bi-excess study,
193,https://aip.scitation.org/doi/full/10.1063/1.4891311,10.1063/1.4891311,bi_nitrate_pentahydrate,,fe_nitrate_nonahydrate,,1,,2_methoxyethanol,,,,,,,,,,,,acetic_anhydride,,,,,,,,0.25,,,,,,,,,,30,3000,,,3,270,30,750,several,,,,,O2,['Bi-rich'],,(001),,1,1,0,0,0,0,0,0,0,1,0,0,0,0,0,0,0,0,1,0,0,0,0,0,0,0,0,0,0,0,0,0,0,completed,,"States ""Full working chemistry of process will be reported elsewhere"", might be 10.1039/C4TC02371D",atmosphere and Bi-excess study,
194,https://aip.scitation.org/doi/full/10.1063/1.4891311,10.1063/1.4891311,bi_nitrate_pentahydrate,,fe_nitrate_nonahydrate,,1,,2_methoxyethanol,,,,,,,,,,,,acetic_anhydride,,,,,,,,0.25,,,,,,,,,,30,3000,,,3,270,30,850,several,,,,,O2,"['Bi-rich', 'Fe2O3', 'Bi2Fe4O9']",,(001),,1,1,0,0,0,0,0,0,0,1,0,0,0,0,0,0,0,0,1,0,0,0,0,0,0,0,0,0,0,0,0,0,0,completed,,"States ""Full working chemistry of process will be reported elsewhere"", might be 10.1039/C4TC02371D",atmosphere and Bi-excess study,
195,https://aip.scitation.org/doi/full/10.1063/1.4891311,10.1063/1.4891311,bi_nitrate_pentahydrate,,fe_nitrate_nonahydrate,,1.1,,2_methoxyethanol,,,,,,,,,,,,acetic_anhydride,,,,,,,,0.25,,,,,,,,,,30,3000,,,3,270,30,450,several,,,,,O2,['amorphous'],,(001),,1,1,0,0,0,0,0,0,0,1,0,0,0,0,0,0,0,0,1,0,0,0,0,0,0,0,0,0,0,0,0,0,0,completed,,"States ""Full working chemistry of process will be reported elsewhere"", might be 10.1039/C4TC02371D",atmosphere and Bi-excess study,
196,https://aip.scitation.org/doi/full/10.1063/1.4891311,10.1063/1.4891311,bi_nitrate_pentahydrate,,fe_nitrate_nonahydrate,,1.1,,2_methoxyethanol,,,,,,,,,,,,acetic_anhydride,,,,,,,,0.25,,,,,,,,,,30,3000,,,3,270,30,550,several,,,,,O2,[],,(001),,1,1,0,0,0,0,0,0,0,1,0,0,0,0,0,0,0,0,1,0,0,0,0,0,0,0,0,0,0,0,0,0,0,completed,,"States ""Full working chemistry of process will be reported elsewhere"", might be 10.1039/C4TC02371D",atmosphere and Bi-excess study,
197,https://aip.scitation.org/doi/full/10.1063/1.4891311,10.1063/1.4891311,bi_nitrate_pentahydrate,,fe_nitrate_nonahydrate,,1.1,,2_methoxyethanol,,,,,,,,,,,,acetic_anhydride,,,,,,,,0.25,,,,,,,,,,30,3000,,,3,270,30,650,several,,,,,O2,['Bi-rich'],,(001),,1,1,0,0,0,0,0,0,0,1,0,0,0,0,0,0,0,0,1,0,0,0,0,0,0,0,0,0,0,0,0,0,0,completed,,"States ""Full working chemistry of process will be reported elsewhere"", might be 10.1039/C4TC02371D",atmosphere and Bi-excess study,
198,https://aip.scitation.org/doi/full/10.1063/1.4891311,10.1063/1.4891311,bi_nitrate_pentahydrate,,fe_nitrate_nonahydrate,,1.1,,2_methoxyethanol,,,,,,,,,,,,acetic_anhydride,,,,,,,,0.25,,,,,,,,,,30,3000,,,3,270,30,750,several,,,,,O2,"['Bi-rich', 'Fe2O3', 'Bi2Fe4O9']",,(001),,1,1,0,0,0,0,0,0,0,1,0,0,0,0,0,0,0,0,1,0,0,0,0,0,0,0,0,0,0,0,0,0,0,completed,,"States ""Full working chemistry of process will be reported elsewhere"", might be 10.1039/C4TC02371D",atmosphere and Bi-excess study,
199,https://aip.scitation.org/doi/full/10.1063/1.4891311,10.1063/1.4891311,bi_nitrate_pentahydrate,,fe_nitrate_nonahydrate,,1.1,,2_methoxyethanol,,,,,,,,,,,,acetic_anhydride,,,,,,,,0.25,,,,,,,,,,30,3000,,,3,270,30,850,several,,,,,O2,"['Bi-rich', 'Fe2O3', 'Bi2Fe4O9']",,(001),,1,1,0,0,0,0,0,0,0,1,0,0,0,0,0,0,0,0,1,0,0,0,0,0,0,0,0,0,0,0,0,0,0,completed,,"States ""Full working chemistry of process will be reported elsewhere"", might be 10.1039/C4TC02371D",atmosphere and Bi-excess study,
200,https://www.sciencedirect.com/science/article/pii/S0169433214004747,10.1016/j.apsusc.2014.02.159,bi_nitrate_pentahydrate,,fe_nitrate_nonahydrate,,1.05,,2_methoxyethanol,,,,,,,,,,,,acetic_anhydride,,,,3,,,,0.3,,glass/FTO,,2,25,,,,,15,4000,,,5,250,,550,several,,,,,air,[],R3c,"(012),(104),(110)",500,1,1,0,0,0,0,0,0,0,1,0,0,0,0,0,0,0,0,1,0,0,0,0,0,0,0,0,0,0,0,0,0,0,completed,,,,
201,https://link.springer.com/article/10.1007/s10854-013-1636-x,10.1007/s10854-013-1636-x,bi_nitrate_pentahydrate,,fe_nitrate_nonahydrate,,1.05,,2_methoxyethanol,,,,,,,,,,,,acetic_anhydride,,,,3,,,,,,FTO,,,,,,,,15,4000,,,5,240,5,500,14,,,,,,[],R3c,"(012),(104),(110)",,1,1,0,0,0,0,0,0,0,1,0,0,0,0,0,0,0,0,1,0,0,0,0,0,0,0,0,0,0,0,0,0,0,completed,,,,
202,https://www.sciencedirect.com/science/article/pii/S0272884213009425,10.1016/j.ceramint.2013.07.148,bi_nitrate_pentahydrate,,fe_nitrate_nonahydrate,,1.05,TRUE,2_methoxyethanol,,ethylene_glycol,,,acetic_acid,,,,,,,,,,,,,,,0.1,,Pt/Ti/SiO2/Si,,4.5,40,,,,,20,3000,,,10,360,,,12,,,0.5,550,N2,[],R3c,"(100),(110),(1-10)",300,1,1,0,0,0,0,0,0,0,1,1,0,0,0,1,0,0,0,0,0,0,0,0,0,0,0,0,0,0,0,0,0,0,completed,,,3 hr of 4.5 at RT,
203,https://www.sciencedirect.com/science/article/pii/S0272884213008456,10.1016/j.ceramint.2013.07.051,bi_nitrate_pentahydrate,,fe_nitrate_nonahydrate,,1.05,,2_methoxyethanol,,,,,acetic_acid,,,,,,,,,,,,,,,0.3,,,,12,25,,,,,20,3000,5,80,5,180,1.5,685,several,,,,,air,['Bi2Fe4O9'],,"(100),(110),(1-10)",300,1,1,0,0,0,0,0,0,0,1,0,0,0,0,1,0,0,0,0,0,0,0,0,0,0,0,0,0,0,0,0,0,0,completed,,"Bi2Fe4O9 peaks very week, but still visible",,
204,https://www.sciencedirect.com/science/article/pii/S0272884213008456,10.1016/j.ceramint.2013.07.051,bi_nitrate_pentahydrate,,fe_nitrate_nonahydrate,,1.05,,2_methoxyethanol,,,,,acetic_acid,,,,,,,,,,,,,,,0.3,,,,12,25,,,,,20,3000,5,80,5,180,1.5,700,several,,,,,air,['Bi2Fe4O9'],,,300,1,1,0,0,0,0,0,0,0,1,0,0,0,0,1,0,0,0,0,0,0,0,0,0,0,0,0,0,0,0,0,0,0,completed,,,,
205,https://www.sciencedirect.com/science/article/pii/S0272884213008456,10.1016/j.ceramint.2013.07.051,bi_nitrate_pentahydrate,,fe_nitrate_nonahydrate,,1.05,,2_methoxyethanol,,,,,acetic_acid,,,,,,,,,,,,,,,0.3,,,,12,25,,,,,20,3000,5,80,5,180,1.5,715,several,,,,,air,['Bi2Fe4O9'],,,300,1,1,0,0,0,0,0,0,0,1,0,0,0,0,1,0,0,0,0,0,0,0,0,0,0,0,0,0,0,0,0,0,0,completed,,,,
206,https://www.sciencedirect.com/science/article/pii/S0272884213008456,10.1016/j.ceramint.2013.07.051,bi_nitrate_pentahydrate,,fe_nitrate_nonahydrate,,1.05,,2_methoxyethanol,,,,,acetic_acid,,,,,,,,,,,,,,,0.3,,,,12,25,,,,,20,3000,5,80,5,180,1.5,730,several,,,,,air,['Bi2Fe4O9'],,,300,1,1,0,0,0,0,0,0,0,1,0,0,0,0,1,0,0,0,0,0,0,0,0,0,0,0,0,0,0,0,0,0,0,completed,,,,
207,https://www.sciencedirect.com/science/article/pii/S0272884213008456,10.1016/j.ceramint.2013.07.051,bi_nitrate_pentahydrate,,fe_nitrate_nonahydrate,,1.05,,2_methoxyethanol,,,,,acetic_acid,,,,,,,,,,,,,,,0.3,,,,12,25,,,,,20,3000,5,80,5,180,1.5,745,several,,,,,air,['Bi2Fe4O9'],,,300,1,1,0,0,0,0,0,0,0,1,0,0,0,0,1,0,0,0,0,0,0,0,0,0,0,0,0,0,0,0,0,0,0,completed,,,,
208,https://link.springer.com/article/10.1007%2Fs10854-013-1400-2,10.1007/s10854-013-1400-2,bi_nitrate_pentahydrate,,fe_nitrate_nonahydrate,,1.05,,2_methoxyethanol,,,,,,,,,,,,acetic_anhydride,,,,2.8,ethanolamine,14,,,,glass/FTO,,,,,,,,15,4000,,,5,240,5,500,14,,,,,,[],R3c,"(100),(110),(024)",,1,1,0,0,0,0,0,0,0,1,0,0,0,0,0,0,0,0,1,0,0,1,0,0,0,0,0,0,0,0,0,0,0,completed,,,,
209,https://www.sciencedirect.com/science/article/pii/S0169433213010878,10.1016/j.apsusc.2013.05.147,bi_nitrate_pentahydrate,,fe_nitrate_nonahydrate,,1.05,,2_methoxyethanol,,,,,,,,,,,,acetic_anhydride,,,,,,,,0.3,,glass/FTO,,3.5,25,,,,,15,4000,,,10,200,6,550,15,,,,,air,[],,"(100),(110),(1-10)",,1,1,0,0,0,0,0,0,0,1,0,0,0,0,0,0,0,0,1,0,0,0,0,0,0,0,0,0,0,0,0,0,0,completed,,,no explicit impurity discussion,
210,https://www.sciencedirect.com/science/article/pii/S0272884212011455,10.1016/j.ceramint.2012.10.182,bi_nitrate_pentahydrate,,fe_nitrate_nonahydrate,,1.05,TRUE,2_methoxyethanol,,ethylene_glycol,,,acetic_acid,,,,,,,,,,,,,,,0.1,,Pt/Ti/SiO2/Si,,4,40,,,,,20,3000,,,10,360,,,12,,,0.5,550,N2,[],R3c,"(100),(110),(1-10)",,1,1,0,0,0,0,0,0,1,1,1,0,0,0,1,0,0,0,0,0,0,0,0,0,0,0,0,0,0,0,0,0,0,completed,,,3 hr of 4 at RT,
211,https://www.sciencedirect.com/science/article/pii/S0272884212010231,10.1016/j.ceramint.2012.10.060,bi_nitrate_pentahydrate,,fe_nitrate_nonahydrate,,1.05,TRUE,2_methoxyethanol,,ethylene_glycol,,,acetic_acid,,,,,,,,,,,,,,,,,Pt/Ti/SiO2/Si,,4,40,,,,,25,3500,,,10,360,,,12,,,0.5,550,N2,[],R3c,"(100),(110),(1-10)",300,1,1,0,0,0,0,0,0,1,1,1,0,0,0,1,0,0,0,0,0,0,0,0,0,0,0,0,0,0,0,0,0,0,completed,,,,
212,https://www.sciencedirect.com/science/article/pii/S0272884213008456,10.1016/j.mseb.2012.04.014,bi_acetate,,fe_acetylacetonate,,1.02,,water,,,,,acetic_acid,,,,,,2,,,,,,,,,0.25,,Si ,,,,,,,,30,5000,,150,10,350,30,500,20,,,1,650,O2,['Bi2O3'],R3c,"(010),(110),(-110),(020)",300,0,0,0,1,0,1,0,0,0,0,0,0,0,0,1,0,0,0,0,0,0,0,0,0,0,0,0,0,0,0,0,1,0,completed,,Final annealing performed in different atmosphere from layered steps; Bi2O3 peak is very strong,,
213,https://aip.scitation.org/doi/10.1063/1.5038841,10.1063/1.5038841,bi_nitrate_pentahydrate,,fe_nitrate_nonahydrate,,1.05,,2_methoxyethanol,,,,,acetic_acid,,,,,,,,,,,,,,,0.1,,glass/ITO,,4,25,,,,,,,,,,,,,,,,1,525,N2,[],R3c,"(012),(104),(110)",200,1,1,0,0,0,0,0,0,0,1,0,0,0,0,1,0,0,0,0,0,0,0,0,0,0,0,0,0,0,0,0,0,0,completed,,,Bi- and Fe-rich phases appear with Cr doping,
214,https://www.sciencedirect.com/science/article/pii/S0254058418304796,10.1016/j.matchemphys.2018.05.073,bi_nitrate_pentahydrate,,fe_nitrate_nonahydrate,,1.1,,2_methoxyethanol,,,,,,,,,,,,,,,,,,,,,,Si,,,,,,,,45,5000,5,200,,,,,5,,,0.5,550,,[],R3c,"(012),(110)",275,1,1,0,0,0,0,0,0,0,1,0,0,0,0,0,0,0,0,0,0,0,0,0,0,0,0,0,0,0,0,0,0,0,completed,,,Ni doping with no impurities,
215,https://aip.scitation.org/doi/10.1063/1.5006311,10.1063/1.5006311,bi_nitrate_pentahydrate,,fe_acetylacetonate,,,TRUE,2_methoxyethanol,,,,,,,,,,,,acetic_acid_glacial,,,,,,,,0.1,,Pt/TiO2/SiO2/Si,,,,,,,,,4000,,,11,450,,,several,,,1,550,air,[],R3c,"(101),(110)",300,1,0,0,0,0,1,0,0,1,1,0,0,0,0,0,1,0,0,0,0,0,0,0,0,0,0,0,0,0,0,0,0,0,completed,,"recipe described in 10.1063/1.3078822; assumed separate hydrolysis ""dissolved...respectively"")",recipe described in 10.1063/1.3078822,
216,https://aip.scitation.org/doi/10.1063/1.5006311,10.1063/1.5006311,bi_nitrate_pentahydrate,,fe_acetylacetonate,,,TRUE,2_methoxyethanol,,,,,,,,,,,,acetic_acid_glacial,,,,,,,,0.1,,Pt/TiO2/SiO2/Si,,,,,,,,,4000,,,11,450,,,several,,,1,550,O2,['Bi36Fe2O57'],R3c,"(101),(110)",300,1,0,0,0,0,1,0,0,1,1,0,0,0,0,0,1,0,0,0,0,0,0,0,0,0,0,0,0,0,0,0,0,0,completed,,"recipe described in 10.1063/1.3078822; assumed separate hydrolysis ""dissolved...respectively"")",recipe described in 10.1063/1.3078822,
217,https://aip.scitation.org/doi/10.1063/1.5006311,10.1063/1.5006311,bi_nitrate_pentahydrate,,fe_acetylacetonate,,,TRUE,2_methoxyethanol,,,,,,,,,,,,acetic_acid_glacial,,,,,,,,0.1,,Pt/TiO2/SiO2/Si,,,,,,,,,4000,,,11,450,,,several,,,1,550,N2,['Bi36Fe2O57'],R3c,"(101),(110)",300,1,0,0,0,0,1,0,0,1,1,0,0,0,0,0,1,0,0,0,0,0,0,0,0,0,0,0,0,0,0,0,0,0,completed,,"recipe described in 10.1063/1.3078822; assumed separate hydrolysis ""dissolved...respectively"")",recipe described in 10.1063/1.3078822,
218,https://link.springer.com/content/pdf/10.1007/s11664-017-5292-4.pdf,10.1007/s11664-017-5292-4,bi_nitrate_pentahydrate,,fe_nitrate_nonahydrate,,1.05,TRUE,2_ethoxyethanol,,,,,acetic_acid,,acetylacetone,,,,4,,,,,,ethanolamine,,,0.3,3,Pt/Ti/SiO2/Si,,1.5,60,1,25,,,25,3500,,,,,10,650,3,,,,,O2,[],,"(101),(110)",,1,1,0,0,0,0,0,0,1,1,0,0,0,0,1,0,0,0,0,0,0,1,0,0,0,1,0,0,0,0,0,0,0,completed,,"Note this is ""2-Ethoxyethanol"" not 2-methoxyethanol","recipe references 10.1063/1.3078822, which reported impurities",
219,https://link.springer.com/content/pdf/10.1007/s11664-017-5292-4.pdf,10.1007/s11664-017-5292-4,bi_nitrate_pentahydrate,,fe_nitrate_nonahydrate,,1.05,TRUE,2_ethoxyethanol,,,,,acetic_acid,,acetylacetone,,,,4,,,,,,ethanolamine,,,0.3,3,Pt/Ti/SiO2/Si,,1.5,60,1,25,,,25,3500,,,,,10,650,5,,,,,O2,[],,"(101),(110),(202)",,1,1,0,0,0,0,0,0,1,1,0,0,0,0,1,0,0,0,0,0,0,1,0,0,0,1,0,0,0,0,0,0,0,completed,,"Note this is ""2-Ethoxyethanol"" not 2-methoxyethanol","recipe references 10.1063/1.3078822, which reported impurities",
220,https://link.springer.com/content/pdf/10.1007/s11664-017-5292-4.pdf,10.1007/s11664-017-5292-4,bi_nitrate_pentahydrate,,fe_nitrate_nonahydrate,,1.05,TRUE,2_ethoxyethanol,,,,,acetic_acid,,acetylacetone,,,,4,,,,,,ethanolamine,,,0.3,3,Pt/Ti/SiO2/Si,,1.5,60,1,25,,,25,3500,,,,,10,650,7,,,,,O2,[],,"(101),(110),(202)",,1,1,0,0,0,0,0,0,1,1,0,0,0,0,1,0,0,0,0,0,0,1,0,0,0,1,0,0,0,0,0,0,0,completed,,"Note this is ""2-Ethoxyethanol"" not 2-methoxyethanol","recipe references 10.1063/1.3078822, which reported impurities",
221,https://link.springer.com/content/pdf/10.1007/s11664-017-5292-4.pdf,10.1007/s11664-017-5292-4,bi_nitrate_pentahydrate,,fe_nitrate_nonahydrate,,1.05,TRUE,2_ethoxyethanol,,,,,acetic_acid,,acetylacetone,,,,4,,,,,,ethanolamine,,,0.3,3,Pt/Ti/SiO2/Si,,1.5,60,1,25,,,25,3500,,,,,10,650,9,,,,,O2,[],,"(101),(110),(202)",,1,1,0,0,0,0,0,0,1,1,0,0,0,0,1,0,0,0,0,0,0,1,0,0,0,1,0,0,0,0,0,0,0,completed,,"Note this is ""2-Ethoxyethanol"" not 2-methoxyethanol","recipe references 10.1063/1.3078822, which reported impurities",
222,https://link.springer.com/content/pdf/10.1007/s11664-017-5292-4.pdf,10.1007/s11664-017-5292-4,bi_nitrate_pentahydrate,,fe_nitrate_nonahydrate,,1.05,TRUE,2_ethoxyethanol,,,,,acetic_acid,,acetylacetone,,,,4,,,,,,ethanolamine,,,0.3,3,Pt/Ti/SiO2/Si,,1.5,60,1,25,,,25,3500,,,,,10,650,11,,,,,O2,[],,"(101),(110),(202)",,1,1,0,0,0,0,0,0,1,1,0,0,0,0,1,0,0,0,0,0,0,1,0,0,0,1,0,0,0,0,0,0,0,completed,,"Note this is ""2-Ethoxyethanol"" not 2-methoxyethanol","recipe references 10.1063/1.3078822, which reported impurities",
223,https://link.springer.com/article/10.1007/s10854-021-06571-5,10.1007/s10854-021-06571-5,bi_nitrate_pentahydrate,,fe_nitrate_nonahydrate,,,,2_methoxyethanol,,,,,,,,,,,,acetic_anhydride,2,,,,,,,0.02,,glass,,0.5,60,,,,,50,3000,,,5,350,,,7,,,2,550,,[],R3c,"(101),(012),(110)",,1,1,0,0,0,0,0,0,0,1,0,0,0,0,0,0,0,0,1,0,0,0,0,0,0,0,0,0,0,0,0,0,0,completed,,Cannot deduce specific thicknesses,"Precursors dissolved in 2-MOE to make a 0.02M solution, then 2 ml of acetic acid anhydrate was added to increase pH. Filtering after stirring. Precleaning of substrate to remove impurities. Spinning 3000 rpm for 50 s.",
224,https://link.springer.com/article/10.1007/s10854-021-06571-5,10.1007/s10854-021-06571-5,bi_nitrate_pentahydrate,,fe_nitrate_nonahydrate,,,,2_methoxyethanol,,,,,,,,,,,,acetic_anhydride,2,,,,,,,0.02,,glass,,0.5,60,,,,,50,3000,,,5,350,,,8,,,2,550,,[],R3c,"(101),(012),(110)",,1,1,0,0,0,0,0,0,0,1,0,0,0,0,0,0,0,0,1,0,0,0,0,0,0,0,0,0,0,0,0,0,0,completed,,Cannot deduce specific thicknesses,"Precursors dissolved in 2-MOE to make a 0.02M solution, then 2 ml of acetic acid anhydrate was added to increase pH. Filtering after stirring. Precleaning of substrate to remove impurities. Spinning 3000 rpm for 50 s.",
225,https://link.springer.com/article/10.1007/s10854-021-06571-5,10.1007/s10854-021-06571-5,bi_nitrate_pentahydrate,,fe_nitrate_nonahydrate,,,,2_methoxyethanol,,,,,,,,,,,,acetic_anhydride,2,,,,,,,0.02,,glass,,0.5,60,,,,,50,3000,,,5,350,,,9,,,2,550,,[],R3c,"(101),(012),(110)",,1,1,0,0,0,0,0,0,0,1,0,0,0,0,0,0,0,0,1,0,0,0,0,0,0,0,0,0,0,0,0,0,0,completed,,Cannot deduce specific thicknesses,"Precursors dissolved in 2-MOE to make a 0.02M solution, then 2 ml of acetic acid anhydrate was added to increase pH. Filtering after stirring. Precleaning of substrate to remove impurities. Spinning 3000 rpm for 50 s.",
226,https://www.worldscientific.com/doi/epdf/10.1142/S2010135X21400075,10.1142/S2010135X21400075,bi_nitrate_pentahydrate,,fe_nitrate_nonahydrate,,,,,,,,,,,,,,,,acetic_acid_glacial,,,,,,,,,,Pt/TiO2/SiO2/Si,Si(100),0.5,80,,,,,30,5000,,,5,250,30,600,4,,,,,air,[],R3c,,500,1,1,0,0,0,0,0,0,0,0,0,0,0,0,0,1,0,0,0,0,0,0,0,0,0,0,0,0,0,0,0,0,0,completed,,"Varying rate of crystallization ramping heat for each, not capture well by data structure; might remove?","Stirring first 10 min at 57C. Spinning at 5000 rpm for 30 s. Rhombohedral structure R3c of obtained BFO, it has grains and many pores.",
227,https://www.worldscientific.com/doi/epdf/10.1142/S2010135X21400075,10.1142/S2010135X21400075,bi_nitrate_pentahydrate,,fe_nitrate_nonahydrate,,,,,,,,,,,,,,,,acetic_acid_glacial,,,,,,,,,,Pt/TiO2/SiO2/Si,Si(100),0.5,80,,,,,30,5000,,,5,250,30,600,3,,,,,air,[],R3c,,500,1,1,0,0,0,0,0,0,0,0,0,0,0,0,0,1,0,0,0,0,0,0,0,0,0,0,0,0,0,0,0,0,0,completed,,"Varying rate of crystallization ramping heat for each, not capture well by data structure; might remove?","Stirring first 10 min at 57C. Spinning at 5000 rpm for 30 s. Rhombohedral structure R3c of obtained BFO, it has grains and many pores.",
228,https://www.worldscientific.com/doi/epdf/10.1142/S2010135X21400075,10.1142/S2010135X21400075,bi_nitrate_pentahydrate,,fe_nitrate_nonahydrate,,,,,,,,,,,,,,,,acetic_acid_glacial,,,,,,,,,,Pt/TiO2/SiO2/Si,Si(100),0.5,80,,,,,30,5000,,,5,250,30,600,3,,,0.5,600,air,[],R3c,,500,1,1,0,0,0,0,0,0,0,0,0,0,0,0,0,1,0,0,0,0,0,0,0,0,0,0,0,0,0,0,0,0,0,completed,,"Varying rate of crystallization ramping heat for each, not capture well by data structure","Stirring first 10 min at 57C. Spinning at 5000 rpm for 30 s. Rhombohedral structure R3c of obtained BFO, it has grains and many pores.",
229,https://iopscience.iop.org/article/10.1088/1361-6463/abe6cf,10.1088/1361-6463/abe6cf,bi_nitrate_pentahydrate,,fe_nitrate_nonahydrate,,1.1,,ethylene_glycol,50,,,,,,,,,,,,,,,,,,,,,glass,,,,,,,,,,,,,,,,,,,2,550,air,[],R3c,"(012),(104),(110)",750,1,1,0,0,0,0,0,0,0,0,1,0,0,0,0,0,0,0,0,0,0,0,0,0,0,0,0,0,0,0,0,0,0,completed,,"spray pyrolysis, might remove?",spray pyrolysis technique at 450C w flow rate of 2 ml/min,
230,https://link.springer.com/article/10.1007/s10832-012-9688-5,10.1007/s10832-012-9688-5,bi_nitrate_pentahydrate,,fe_nitrate_nonahydrate,,1.05,,2_methoxyethanol,,ethylene_glycol,,,acetic_acid,,,,,,,,,,,,,,,,,Pt/Ti/SiO2/Si,"Pt(111), Si(100)",3,25,,,,,25,3500,,,10,360,,,12,,,0.5,550,N2,[],R3c,"(100),(110),(1-10)",300,1,1,0,0,0,0,0,0,0,1,1,0,0,0,1,0,0,0,0,0,0,0,0,0,0,0,0,0,0,0,0,0,0,completed,,,"At 40C: 2-MOE, EG mixed by stirring for 30 min, added Bi(NO3)3-5H2o and stirred for 30 min, added acetic acid and stirred for 30 min, added Fe(NO3)3-9N2O and stirred for 30 min. Spinning 3500 rpm for 25 s. Prebacked 12 times. Rhombohedral structure R3c of obtained BFO, it has grains and many pores.",
231,https://iopscience.iop.org/article/10.1149/2.0711908jes,10.1149/2.0711908jes,bi_nitrate_pentahydrate,6 mmol,fe_nitrate_nonahydrate,6 mmol,1,,ethylene_glycol,20,,,,,,,,,,,,,,,,PEO-PPO-PEO,1 g,,0.3,,glass/FTO,,0.5,,1,,,,40,1400,0.5,150,,,,,,,,0.33333333,550,,[],,"(012),(104),(110)",,1,1,0,0,0,0,0,0,0,0,1,0,0,0,0,0,0,0,0,0,0,0,0,0,0,0,0,1,0,0,0,0,0,completed,,,Spinning at 1400 rpm for 40 s. 6mmol of Bi(NO3)3-5H2o + 6 mmol of Fe(NO3)3-9H2O are dissolved in 20 mL of ethylene glycol.,
232,https://www.mdpi.com/2079-4991/10/9/1798/htm,10.3390/nano10091798,bi_nitrate_pentahydrate,,fe_nitrate_nonahydrate,,,,ethylene_glycol,,,,,,,,,,,,,,,,,,,,0.2,,Si,,,,1,25,3,500,20,4000,,,6,350,,,several,,,1,500,air,[],R3c,"(012),(104),(110),(006),(202),(024),(116),(122),(018),(214)",308,1,1,0,0,0,0,0,0,0,0,1,0,0,0,0,0,0,0,0,0,0,0,0,0,0,0,0,0,0,0,0,0,0,completed,,"Bi:Fe ratio ""specific"" but not given (likely 1.03 since these are same authors as next row); looks like Bi2Fe4O9 appears only for doped sample",spinning: 500 rpm for 3 s and 4000 rpm for 20 s,
233,https://pubs.acs.org/doi/10.1021/acsomega.0c04076,10.1021/acsomega.0c04076,bi_nitrate_pentahydrate,,fe_nitrate_nonahydrate,,1.03,,ethylene_glycol,,,,,,,,,,,,,,,,,,,,0.2,,Si,Si(100),,25,,25,3,500,20,4000,,,6,350,,,several,,,1,500,air,[],R3c,"(012),(104),(110),(006),(202),(024),(116),(122),(018),(214)",258,1,1,0,0,0,0,0,0,0,0,1,0,0,0,0,0,0,0,0,0,0,0,0,0,0,0,0,0,0,0,0,0,0,completed,,,mixed in suitable proportions. stirring at 500 rpm for 3 s and 4000 rpm for 20 s. Rhombohedral structure R3c of obtained BFO.,
234,https://www.sciencedirect.com/science/article/pii/S2352940720301864,10.1016/j.apmt.2020.100740,bi_nitrate_pentahydrate,,fe_nitrate_nonahydrate,,1.075,,2_methoxyethanol,,,,,,,,,,,,acetic_acid_glacial,,,,,,,,0.16,,Pt/TiO2/SiO2/Si,Si(100),0.166666667,50,,,,,,,,,,,,,,,,0.66666667,600,air,[],R3c,"(012),(104),(110),(113),(202),(024),(116),(122),(018),(214)",500,1,1,0,0,0,0,0,0,0,1,0,0,0,0,0,1,0,0,0,0,0,0,0,0,0,0,0,0,0,0,0,0,0,completed,,,Rhombohedral structure R3c of obtained BFO.,
235,https://pubs.acs.org/doi/pdf/10.1021/acsaelm.0c00891,10.1021/acsaelm.0c00891,bi_nitrate_pentahydrate,,fe_nitrate_nonahydrate,,1,,2_methoxyethanol,10,,,,,,,,,,,acetic_anhydride,5,,,2,,,,0.25,,LAO,LAO(001),1,,,,,,10,4000,,,30,450,30,640,1,,,,,O2,[],,"(001),(002)",45,1,1,0,0,0,0,0,0,0,1,0,0,0,0,0,0,0,0,1,0,0,0,0,0,0,0,0,0,0,0,0,0,0,completed,,"Assuming pyrolysis and crystalization are repeated (""...cooling process conducted after each heat treatment.""); only considering final layer concentration","All samples have T'-, R'-BFO phases. Considered as pure.",
236,https://pubs.acs.org/doi/pdf/10.1021/acsaelm.0c00891,10.1021/acsaelm.0c00891,bi_nitrate_pentahydrate,,fe_nitrate_nonahydrate,,1,,2_methoxyethanol,10,,,,,,,,,,,acetic_anhydride,5,,,2,,,,0.25,,LAO,LAO(001),1,,,,,,10,4000,,,30,450,30,640,2,,,,,O2,[],,"(001),(002)",80,1,1,0,0,0,0,0,0,0,1,0,0,0,0,0,0,0,0,1,0,0,0,0,0,0,0,0,0,0,0,0,0,0,completed,,"Assuming pyrolysis and crystalization are repeated (""...cooling process conducted after each heat treatment.""); only considering final layer concentration","All samples have T'-, R'-BFO phases. Considered as pure.",
237,https://pubs.acs.org/doi/pdf/10.1021/acsaelm.0c00891,10.1021/acsaelm.0c00891,bi_nitrate_pentahydrate,,fe_nitrate_nonahydrate,,1,,2_methoxyethanol,10,,,,,,,,,,,acetic_anhydride,5,,,2,,,,0.25,,LAO,LAO(001),1,,,,,,10,4000,,,30,450,30,640,3,,,,,O2,[],,"(001),(002)",145,1,1,0,0,0,0,0,0,0,1,0,0,0,0,0,0,0,0,1,0,0,0,0,0,0,0,0,0,0,0,0,0,0,completed,,"Assuming pyrolysis and crystalization are repeated (""...cooling process conducted after each heat treatment.""); only considering final layer concentration","All samples have T'-, R'-BFO phases. Considered as pure.",
238,https://pubs.acs.org/doi/pdf/10.1021/acsaelm.0c00891,10.1021/acsaelm.0c00891,bi_nitrate_pentahydrate,,fe_nitrate_nonahydrate,,1,,2_methoxyethanol,10,,,,,,,,,,,acetic_anhydride,5,,,2,,,,0.25,,LAO,LAO(001),1,,,,,,10,4000,,,30,450,30,640,4,,,,,O2,[],,"(001),(002)",250,1,1,0,0,0,0,0,0,0,1,0,0,0,0,0,0,0,0,1,0,0,0,0,0,0,0,0,0,0,0,0,0,0,completed,,"Assuming pyrolysis and crystalization are repeated (""...cooling process conducted after each heat treatment.""); only considering final layer concentration","All samples have T'-, R'-BFO phases. Considered as pure.",
239,https://pubs.acs.org/doi/pdf/10.1021/acsaelm.0c00891,10.1021/acsaelm.0c00891,bi_nitrate_pentahydrate,,fe_nitrate_nonahydrate,,1,,2_methoxyethanol,10,,,,,,,,,,,acetic_anhydride,5,,,2,,,,0.25,,LAO/LSMO,LAO(001),1,,,,,,10,4000,,,30,450,30,520,2,,,,,O2,[],,"(001),(002)",80,1,1,0,0,0,0,0,0,0,1,0,0,0,0,0,0,0,0,1,0,0,0,0,0,0,0,0,0,0,0,0,0,0,completed,,"Assuming pyrolysis and crystalization are repeated (""...cooling process conducted after each heat treatment.""); only considering final layer concentration","All samples have T'-, R'-BFO phases. Considered as pure. Precursor concentration: 1st layer 0.2 M, 2nd layer 0.25 M.",
240,https://pubs.acs.org/doi/pdf/10.1021/acsaelm.0c00891,10.1021/acsaelm.0c00891,bi_nitrate_pentahydrate,,fe_nitrate_nonahydrate,,1,,2_methoxyethanol,10,,,,,,,,,,,acetic_anhydride,5,,,2,,,,0.25,,LAO/LSMO,LAO(001),1,,,,,,10,4000,,,30,450,30,580,2,,,,,O2,[],,"(001),(002)",80,1,1,0,0,0,0,0,0,0,1,0,0,0,0,0,0,0,0,1,0,0,0,0,0,0,0,0,0,0,0,0,0,0,completed,,"Assuming pyrolysis and crystalization are repeated (""...cooling process conducted after each heat treatment.""); only considering final layer concentration","All samples have T'-, R'-BFO phases. Considered as pure. Precursor concentration: 1st layer 0.2 M, 2nd layer 0.25 M.",
241,https://pubs.acs.org/doi/pdf/10.1021/acsaelm.0c00891,10.1021/acsaelm.0c00891,bi_nitrate_pentahydrate,,fe_nitrate_nonahydrate,,1,,2_methoxyethanol,10,,,,,,,,,,,acetic_anhydride,5,,,2,,,,0.25,,LAO/LSMO,LAO(001),1,,,,,,10,4000,,,30,450,10,640,2,,,,,O2,[],,"(001),(002)",80,1,1,0,0,0,0,0,0,0,1,0,0,0,0,0,0,0,0,1,0,0,0,0,0,0,0,0,0,0,0,0,0,0,completed,,"Assuming pyrolysis and crystalization are repeated (""...cooling process conducted after each heat treatment.""); only considering final layer concentration","All samples have T'-, R'-BFO phases. Considered as pure. Precursor concentration: 1st layer 0.2 M, 2nd layer 0.25 M.",
242,https://pubs.acs.org/doi/pdf/10.1021/acsaelm.0c00891,10.1021/acsaelm.0c00891,bi_nitrate_pentahydrate,,fe_nitrate_nonahydrate,,1,,2_methoxyethanol,10,,,,,,,,,,,acetic_anhydride,5,,,2,,,,0.25,,LAO/LSMO,LAO(001),1,,,,,,10,4000,,,30,450,30,640,2,,,,,O2,[],,"(001),(002)",80,1,1,0,0,0,0,0,0,0,1,0,0,0,0,0,0,0,0,1,0,0,0,0,0,0,0,0,0,0,0,0,0,0,completed,,"Assuming pyrolysis and crystalization are repeated (""...cooling process conducted after each heat treatment.""); only considering final layer concentration","All samples have T'-, R'-BFO phases. Considered as pure. Precursor concentration: 1st layer 0.2 M, 2nd layer 0.25 M.",
243,https://pubs.acs.org/doi/pdf/10.1021/acsaelm.0c00891,10.1021/acsaelm.0c00891,bi_nitrate_pentahydrate,,fe_nitrate_nonahydrate,,1,,2_methoxyethanol,10,,,,,,,,,,,acetic_anhydride,5,,,2,,,,0.25,,LAO/LSMO,LAO(001),1,,,,,,10,4000,,,30,450,50,640,2,,,,,O2,[],,"(001),(002)",80,1,1,0,0,0,0,0,0,0,1,0,0,0,0,0,0,0,0,1,0,0,0,0,0,0,0,0,0,0,0,0,0,0,completed,,"Assuming pyrolysis and crystalization are repeated (""...cooling process conducted after each heat treatment.""); only considering final layer concentration","All samples have T'-, R'-BFO phases. Considered as pure. Precursor concentration: 1st layer 0.2 M, 2nd layer 0.25 M.",
244,https://pubs.acs.org/doi/pdf/10.1021/acsaelm.0c00891,10.1021/acsaelm.0c00891,bi_nitrate_pentahydrate,,fe_nitrate_nonahydrate,,1,,2_methoxyethanol,10,,,,,,,,,,,acetic_anhydride,5,,,2,,,,0.25,,LAO/LSMO,LAO(001),1,,,,,,10,4000,,,30,450,30,700,2,,,,,O2,['Bi2O3'],,"(001),(002)",80,1,1,0,0,0,0,0,0,0,1,0,0,0,0,0,0,0,0,1,0,0,0,0,0,0,0,0,0,0,0,0,0,0,completed,,"Assuming pyrolysis and crystalization are repeated (""...cooling process conducted after each heat treatment.""); only considering final layer concentration","All samples have T'-, R'-BFO phases. Considered as pure. Precursor concentration: 1st layer 0.2 M, 2nd layer 0.25 M.",
245,https://www.sciencedirect.com/science/article/pii/S0040609020300675?via%3Dihub,10.1016/j.tsf.2020.137852,bi_nitrate_pentahydrate,,fe_nitrate_nonahydrate,,1.05,,ethylene_glycol,,,,,,,,,,,,,,,,,polyvinylpyrrolidone,,,0.25,,glass/FTO,,0.8333333,70,1,,6,500,30,4500,3,140,5,300,,,12,,,1,550,,[],,"(012),(104),(110),(202),(024),(122),(214)",700,1,1,0,0,0,0,0,0,0,0,1,0,0,0,1,0,0,0,0,,0,0,0,0,0,0,0,0,1,0,0,0,0,completed,,,Spinning at 500 rpm for 6 s and 4500 rpm for 30 s.,
246,https://pubs.rsc.org/en/content/articlehtml/2020/tc/d0tc04593d,10.1039/d0tc04593d,bi_nitrate_pentahydrate,,fe_nitrate_nonahydrate,,,,,,ethanol,,3,acetylacetone,,acetic_acid,,,,,,,,,,,,,,,glass/ITO,,,,1,25,,,,,,,,200,0.33333333,525,several,,,,,,[],R3c,"(012),(104),(110),(202),(024),(116),(122),(300)",750,1,1,0,0,0,0,0,0,0,0,0,0,0,0,1,0,0,0,0,0,1,0,0,0,0,1,0,0,0,0,0,0,0,completed,,,ethanol_acetic_ratio = 0.333333,
247,https://aip.scitation.org/doi/10.1063/1.2191947,10.1063/1.2191947,bi_nitrate_pentahydrate,,fe_nitrate_nonahydrate,,1.05,,2_methoxyethanol,,,,,citric_acid,,,,,,,,,,,,,,,0.2,,Pt/Ti/SiO2/Si,Pt(111),,,,,,,,,30,80,5,400,,,several,,,0.1,630,air,[],R3m,"(010),(110),(-110),(020),(120),(-120),(121),(-1-12)",80,1,1,0,0,0,0,0,0,0,1,0,0,0,0,0,0,0,1,0,0,0,0,0,0,0,0,0,0,0,0,0,0,0,completed,,,Space group R3m,
248,https://aip.scitation.org/doi/10.1063/1.2191947,10.1063/1.2191947,bi_nitrate_pentahydrate,,fe_nitrate_nonahydrate,,1.05,,2_methoxyethanol,,,,,citric_acid,,,,,,,,,,,,,,,0.2,,Pt/Ti/SiO2/Si,Pt(111),,,,,,,,,30,80,5,400,,,several,,,0.1,630,air,[],R3m,"(010),(110),(-110),(020),(120),(-120),(121),(-1-12)",100,1,1,0,0,0,0,0,0,0,1,0,0,0,0,0,0,0,1,0,0,0,0,0,0,0,0,0,0,0,0,0,0,0,completed,,,Space group R3m,
249,https://aip.scitation.org/doi/10.1063/1.2191947,10.1063/1.2191947,bi_nitrate_pentahydrate,,fe_nitrate_nonahydrate,,1.05,,2_methoxyethanol,,,,,citric_acid,,,,,,,,,,,,,,,0.2,,Pt/Ti/SiO2/Si,Pt(111),,,,,,,,,30,80,5,400,,,several,,,0.1,630,air,[],R3m,"(010),(110),(-110),(020),(120),(-120),(121),(-1-12)",130,1,1,0,0,0,0,0,0,0,1,0,0,0,0,0,0,0,1,0,0,0,0,0,0,0,0,0,0,0,0,0,0,0,completed,,,Space group R3m,
250,https://link.springer.com/article/10.1007/s10854-020-04900-8,10.1007/s10854-020-04900-8,bi_nitrate_pentahydrate,,fe_nitrate_nonahydrate,,1.05,,2_methoxyethanol,,,,,,,,,,,,acetic_anhydride,,,,3,,,,0.3,,glass/FTO,,,,,,,,15,4000,,,8,200,10,550,several,,,,,,[],R3c,"(012),(104),(110),(006),(202),(024),(116),(122),(214),(300)",510,1,1,0,0,0,0,0,0,0,1,0,0,0,0,0,0,0,0,1,0,0,0,0,0,0,0,0,0,0,0,0,0,0,completed,,,4000 rpm for 15 s,
251,https://www.sciencedirect.com/science/article/pii/S0272884219327063,10.1016/j.ceramint.2019.09.175,bi_nitrate_pentahydrate,,fe_nitrate_nonahydrate,,1.1,TRUE,2_methoxyethanol,,,,,acetic_acid,,diethanolamine,,,,,,,,,,,,,,,Pt/TiO2/SiO2/Si,,5,40,,,,,45,3000,,,2,250,,,6,,,6,550,,['Bi2Fe4O9'],R3c,"(012),(104),(110),(113),(024),(116),(125),(220)",,1,1,0,0,0,0,0,0,1,1,0,0,0,0,1,0,0,0,0,0,0,0,1,0,0,0,0,0,0,0,0,0,0,completed,,,stirring 400 rpm 15 s at 40 C. The Si/SiO2/TiO2/Pt substrate was chosen as the Pt thin layerhelps to improve the electrical properties by modifying the grainsize of polarization domains. Spin-coating 3000 rpm 45 s. Final flims R3c.,
252,https://iopscience.iop.org/article/10.1088/2053-1591/ab3a71,10.1088/2053-1591/ab3a71,bi_nitrate_pentahydrate,,fe_nitrate_nonahydrate,,1.05,,2_methoxyethanol,,,,,,,,,,,,,,,,,,,,0.25,,Si(100),Si(100),8,25,1,,,,20,4000,,,25,300,5,600,several,,,,,air,[],,"(001),(110),(1-10),(002)",,1,1,0,0,0,0,0,0,0,1,0,0,0,0,0,0,0,0,0,0,0,0,0,0,0,0,0,0,0,0,0,0,0,completed,,"Quite a few experiments, assumed some values for several (i.e. 600C annealing for thickness study)","spin-coating 4000 rpm 20 s. It is a randomly oriented polycrystalline film for the BFO films grown on Pt/Ti/SiO2/Si and Si substrates, while a highly (00l)-preferred crystalline orientation for the BFO film grown on LNO/Si. This may be attributed to the fact that the LNO sol tends to form a stable perovskite phase crystal structure on Si substrate and LNO has a good in-plane lattice match with Si ([110]LNO//[100]Si), thus the grains will be easily grown along the lowest free energy plane of (00l), eventually leading to an excellent (00l)-preferred orientation in LNO film layer",
253,https://iopscience.iop.org/article/10.1088/2053-1591/ab3a71,10.1088/2053-1591/ab3a71,bi_nitrate_pentahydrate,,fe_nitrate_nonahydrate,,1.05,,2_methoxyethanol,,,,,,,,,,,,,,,,,,,,0.25,,Pt(111)/Ti/SiO2/Si,Pt(111),8,25,1,,,,20,4000,,,25,300,5,600,several,,,,,air,[],,"(001),(110),(1-10),(002)",,1,1,0,0,0,0,0,0,0,1,0,0,0,0,0,0,0,0,0,0,0,0,0,0,0,0,0,0,0,0,0,0,0,completed,,"Quite a few experiments, assumed some values for several (i.e. 600C annealing for thickness study)","spin-coating 4000 rpm 20 s. It is a randomly oriented polycrystalline film for the BFO films grown on Pt/Ti/SiO2/Si and Si substrates, while a highly (00l)-preferred crystalline orientation for the BFO film grown on LNO/Si. This may be attributed to the fact that the LNO sol tends to form a stable perovskite phase crystal structure on Si substrate and LNO has a good in-plane lattice match with Si ([110]LNO//[100]Si), thus the grains will be easily grown along the lowest free energy plane of (00l), eventually leading to an excellent (00l)-preferred orientation in LNO film layer",
254,https://iopscience.iop.org/article/10.1088/2053-1591/ab3a71,10.1088/2053-1591/ab3a71,bi_nitrate_pentahydrate,,fe_nitrate_nonahydrate,,1.05,,2_methoxyethanol,,,,,,,,,,,,,,,,,,,,0.25,,LNO/Si(100),Si(100),8,25,1,,,,20,4000,,,25,300,5,500,several,,,,,air,[],,"(001),(002)",,1,1,0,0,0,0,0,0,0,1,0,0,0,0,0,0,0,0,0,0,0,0,0,0,0,0,0,0,0,0,0,0,0,completed,,"Quite a few experiments, assumed some values for several (i.e. 600C annealing for thickness study)","spin-coating 4000 rpm 20 s. It is a randomly oriented polycrystalline film for the BFO films grown on Pt/Ti/SiO2/Si and Si substrates, while a highly (00l)-preferred crystalline orientation for the BFO film grown on LNO/Si. This may be attributed to the fact that the LNO sol tends to form a stable perovskite phase crystal structure on Si substrate and LNO has a good in-plane lattice match with Si ([110]LNO//[100]Si), thus the grains will be easily grown along the lowest free energy plane of (00l), eventually leading to an excellent (00l)-preferred orientation in LNO film layer",
